Repository: seunghhs/ProtonMOF

# ProtonMOF

We developed a database of proton-conductive Metal-Organic Frameworks (MOFs) and applied machine learning techniques (transformer-based models) to predict their proton conductivity.

# download pre-trained moftransformer
$ moftransformer download pretrain_model
```

# If you want to use an already-trained model, edit the 'test/ckpt_path' part of the config file
$ python protonmof/train_freeze.py config/config_freeze_test.yml --test True
$ python protonmof/train_unfreeze.py config/config_unfreeze_test.yml --test True
```

File: protonmof/database/fold/train_fold3.csv (part 1 of 5)
level_0,index,DOI,Name,Temperature,proton conductivity,RH,Ea,Guest,NOTE,Water Adsorption(cm^3/g),g/g,mol/mol,weight,wt%
472,472,10.1021/acs.cgd.2c01251,GEWTIP,303.0,3.94e-07,65.0,,,Ni-MOF,,,,,
473,473,10.1021/acs.cgd.2c01251,GEWTIP,313.0,9.79e-07,65.0,,,Ni-MOF,,,,,
474,474,10.1021/acs.cgd.2c01251,GEWTIP,328.0,1.62e-06,65.0,,,Ni-MOF,,,,,
475,475,10.1021/acs.cgd.2c01251,GEWTIP,343.0,1.95e-06,65.0,,,Ni-MOF,,,,,
476,476,10.1021/acs.cgd.2c01251,GEWTIP,358.0,4.88e-06,65.0,,,Ni-MOF,,,,,
477,477,10.1021/acs.cgd.2c01251,GEWTIP,303.0,2.44e-06,80.0,,,Ni-MOF,,,,,
478,478,10.1021/acs.cgd.2c01251,GEWTIP,313.0,4.27e-06,80.0,,,Ni-MOF,,,,,
479,479,10.1021/acs.cgd.2c01251,GEWTIP,328.0,5.59e-06,80.0,,,Ni-MOF,,,,,
480,480,10.1021/acs.cgd.2c01251,GEWTIP,343.0,1.11e-05,80.0,,,Ni-MOF,,,,,
481,481,10.1021/acs.cgd.2c01251,GEWTIP,358.0,3.25e-05,80.0,,,Ni-MOF,,,,,
482,482,10.1021/acs.cgd.2c01251,GEWTIP,303.0,0.000107,95.0,0.36,,Ni-MOF,,,,,
483,483,10.1021/acs.cgd.2c01251,GEWTIP,313.0,0.000184,95.0,0.36,,Ni-MOF,,,,,
484,484,10.1021/acs.cgd.2c01251,GEWTIP,328.0,0.000279,95.0,0.36,,Ni-MOF,,,,,
485,485,10.1021/acs.cgd.2c01251,GEWTIP,343.0,0.00108,95.0,0.36,,Ni-MOF,,,,,
486,486,10.1021/acs.cgd.2c01251,GEWTIP,358.0,0.00195,95.0,0.36,,Ni-MOF,,,,,
538,538,10.1021/acs.cgd.8b00545,YEXCUC,373.0,0.0108,0.0,0.29,,FJU-17,,,,,
539,539,10.1021/acs.cgd.8b00545,YEXCUC,342.7686106,0.009350592,0.0,0.29,,FJU-17,,,,,
540,540,10.1021/acs.cgd.8b00545,YEXCUC,332.7476974,0.007487805,0.0,0.29,,FJU-17,,,,,
541,541,10.1021/acs.cgd.8b00545,YEXCUC,322.6420512,0.005878277,0.0,0.29,,FJU-17,,,,,
542,542,10.1021/acs.cgd.8b00545,YEXCUC,312.8255341,0.004518507,0.0,0.29,,FJU-17,,,,,
543,543,10.1021/acs.cgd.8b00545,YEXCUC,303.0,0.00317,0.0,0.29,,FJU-17,,,,,
544,544,10.1021/acs.cgd.8b00545,YEXCUC,292.7169105,0.002313782,0.0,0.29,,FJU-17,,,,,
545,545,10.1021/acs.cgd.8b00545,YEXCUC,282.5952417,0.001607658,0.0,0.29,,FJU-17,,,,,
546,546,10.1021/acs.cgd.8b00545,YEXCUC,272.6838912,0.001071363,0.0,0.29,,FJU-17,,,,,
547,547,10.1021/acs.cgd.8b00545,YEXCUC,262.7934417,0.000656861,0.0,0.29,,FJU-17,,,,,
548,548,10.1021/acs.cgd.8b00545,YEXCUC,252.7914496,0.000378738,0.0,0.29,,FJU-17,,,,,
549,549,10.1021/acs.cgd.8b00545,YEXCUC,242.7820885,0.000201,0.0,0.29,,FJU-17,,,,,
550,550,10.1021/acs.cgd.8b00545,YEXCUC,233.0,9.13e-05,0.0,0.29,,FJU-17,,,,,
551,551,10.1021/acs.cgd.8b01327,SISZEC,303.0,8.6e-05,98.0,0.3,DMF,1,160.0,,,,
552,552,10.1021/acs.cgd.8b01327,SISZEC,300.9953918,7.92e-05,98.0,0.3,DMF,1,160.0,,,,
553,553,10.1021/acs.cgd.8b01327,SISZEC,298.9679626,7.32e-05,98.0,0.3,DMF,1,160.0,,,,
554,554,10.1021/acs.cgd.8b01327,SISZEC,296.9967687,6.5e-05,98.0,0.3,DMF,1,160.0,,,,
555,555,10.1021/acs.cgd.8b01327,SISZEC,294.9748092,6.1e-05,98.0,0.3,DMF,1,160.0,,,,
556,556,10.1021/acs.cgd.8b01327,SISZEC,292.9767611,5.88e-05,98.0,0.3,DMF,1,160.0,,,,
567,567,10.1021/cm302381k,NIBXUT,294.0,0.00032,98.0,0.23,,GdHPA-2,,,,,
568,568,10.1021/cm302381k,NIBXUT,292.1533454,0.000286418,98.0,0.23,,GdHPA-2,,,,,
569,569,10.1021/cm302381k,NIBXUT,290.1384831,0.000264966,98.0,0.23,,GdHPA-2,,,,,
570,570,10.1021/cm302381k,NIBXUT,288.1512218,0.000253431,98.0,0.23,,GdHPA-2,,,,,
571,571,10.1021/cm302381k,NIBXUT,286.1566021,0.000239723,98.0,0.23,,GdHPA-2,,,,,
572,572,10.1021/cm302381k,NIBXUT,284.1554899,0.000226757,98.0,0.23,,GdHPA-2,,,,,
573,573,10.1021/cm302381k,NIBXUT,294.1219724,2.01e-05,69.0,0.49,,GdHPA-2,,,,,
574,574,10.1021/cm302381k,NIBXUT,292.1533454,1.82e-05,69.0,0.49,,GdHPA-2,,,,,
575,575,10.1021/cm302381k,NIBXUT,290.1384831,1.57e-05,69.0,0.49,,GdHPA-2,,,,,
576,576,10.1021/cm302381k,NIBXUT,288.1512218,1.39e-05,69.0,0.49,,GdHPA-2,,,,,
577,577,10.1021/cm302381k,NIBXUT,286.1222142,1.18e-05,69.0,0.49,,GdHPA-2,,,,,
578,578,10.1021/cm302381k,NIBXUT,284.1554899,1.03e-05,69.0,0.49,,GdHPA-2,,,,,
643,643,10.1021/acs.chemmater.8b02765,MAXFOI01,293.0,0.000291,99.0,,,MFM-555(Nd),,,,,
655,655,10.1021/acs.chemmater.8b02765,MAXFOI01,293.0,5.08e-05,70.0,,,MFM-555(Nd),,,,,
667,667,10.1021/acs.chemmater.8b02765,MAXFOI01,293.0,7.15e-06,45.0,,,MFM-555(Nd),,,,,
805,900,10.1021/acs.inorgchem.1c01522,FATKOC,303.0,4.05e-08,68.0,0.73,,2 Eu,167.85750762685896,0.135,,,
806,901,10.1021/acs.inorgchem.1c01522,FATKOC,313.0,7.5e-08,68.0,0.73,,2 Eu,167.85750762685896,0.135,,,
807,902,10.1021/acs.inorgchem.1c01522,FATKOC,323.0,1.13e-07,68.0,0.73,,2 Eu,167.85750762685896,0.135,,,
808,903,10.1021/acs.inorgchem.1c01522,FATKOC,333.0,2.68e-07,68.0,0.73,,2 Eu,167.85750762685896,0.135,,,
809,904,10.1021/acs.inorgchem.1c01522,FATKOC,343.0,6.07e-07,68.0,0.73,,2 Eu,167.85750762685896,0.135,,,
810,905,10.1021/acs.inorgchem.1c01522,FATKOC,353.0,1.19e-06,68.0,0.73,,2 Eu,167.85750762685896,0.135,,,
811,906,10.1021/acs.inorgchem.1c01522,FATKOC,363.0,2.83e-06,68.0,0.73,,2 Eu,167.85750762685896,0.135,,,
812,907,10.1021/acs.inorgchem.1c01522,FATKOC,373.0,7.73e-06,68.0,0.73,,2 Eu,167.85750762685896,0.135,,,
813,908,10.1021/acs.inorgchem.1c01522,FATKOC,303.0,1.38e-07,75.0,,,2 Eu,188.9951196983893,0.152,,,
814,909,10.1021/acs.inorgchem.1c01522,FATKOC,313.0,2.22e-07,75.0,,,2 Eu,188.9951196983893,0.152,,,
815,910,10.1021/acs.inorgchem.1c01522,FATKOC,323.0,3.8e-07,75.0,,,2 Eu,188.9951196983893,0.152,,,
816,911,10.1021/acs.inorgchem.1c01522,FATKOC,333.0,6.68e-07,75.0,,,2 Eu,188.9951196983893,0.152,,,
817,912,10.1021/acs.inorgchem.1c01522,FATKOC,343.0,2.83e-06,75.0,,,2 Eu,188.9951196983893,0.152,,,
818,913,10.1021/acs.inorgchem.1c01522,FATKOC,353.0,6.89e-06,75.0,,,2 Eu,188.9951196983893,0.152,,,
819,914,10.1021/acs.inorgchem.1c01522,FATKOC,363.0,9.62e-06,75.0,,,2 Eu,188.9951196983893,0.152,,,
820,915,10.1021/acs.inorgchem.1c01522,FATKOC,373.0,2.37e-05,75.0,,,2 Eu,188.9951196983893,0.152,,,
821,916,10.1021/acs.inorgchem.1c01522,FATKOC,303.0,2.63e-07,85.0,,,2 Eu,195.21206442531007,0.157,,,
822,917,10.1021/acs.inorgchem.1c01522,FATKOC,313.0,6.16e-07,85.0,,,2 Eu,195.21206442531007,0.157,,,
823,918,10.1021/acs.inorgchem.1c01522,FATKOC,323.0,1.18e-06,85.0,,,2 Eu,195.21206442531007,0.157,,,
824,919,10.1021/acs.inorgchem.1c01522,FATKOC,333.0,1.84e-06,85.0,,,2 Eu,195.21206442531007,0.157,,,
825,920,10.1021/acs.inorgchem.1c01522,FATKOC,343.0,6.3e-06,85.0,,,2 Eu,195.21206442531007,0.157,,,
826,921,10.1021/acs.inorgchem.1c01522,FATKOC,353.0,1.36e-05,85.0,,,2 Eu,195.21206442531007,0.157,,,
827,922,10.1021/acs.inorgchem.1c01522,FATKOC,363.0,3.19e-05,85.0,,,2 Eu,195.21206442531007,0.157,,,
828,923,10.1021/acs.inorgchem.1c01522,FATKOC,373.0,7.08e-05,85.0,,,2 Eu,195.21206442531007,0.157,,,
829,924,10.1021/acs.inorgchem.1c01522,FATKOC,303.0,5.18e-07,93.0,,,2 Eu,210.13273176991976,0.169,,,
830,925,10.1021/acs.inorgchem.1c01522,FATKOC,313.0,8.98e-07,93.0,,,2 Eu,210.13273176991976,0.169,,,
831,926,10.1021/acs.inorgchem.1c01522,FATKOC,323.0,1.89e-06,93.0,,,2 Eu,210.13273176991976,0.169,,,
832,927,10.1021/acs.inorgchem.1c01522,FATKOC,333.0,2.83e-06,93.0,,,2 Eu,210.13273176991976,0.169,,,
833,928,10.1021/acs.inorgchem.1c01522,FATKOC,343.0,8.5e-06,93.0,,,2 Eu,210.13273176991976,0.169,,,
834,929,10.1021/acs.inorgchem.1c01522,FATKOC,353.0,1.22e-05,93.0,,,2 Eu,210.13273176991976,0.169,,,
835,930,10.1021/acs.inorgchem.1c01522,FATKOC,363.0,7.08e-05,93.0,,,2 Eu,210.13273176991976,0.169,,,
836,931,10.1021/acs.inorgchem.1c01522,FATKOC,373.0,0.0003,93.0,,,2 Eu,210.13273176991976,0.169,,,
837,932,10.1021/acs.inorgchem.1c01522,FATKOC,303.0,3.64e-06,98.0,0.94,,2 Eu,210.13273176991976,0.169,,,
838,933,10.1021/acs.inorgchem.1c01522,FATKOC,313.0,5.1e-06,98.0,0.94,,2 Eu,210.13273176991976,0.169,,,
839,934,10.1021/acs.inorgchem.1c01522,FATKOC,323.0,6.85e-06,98.0,0.94,,2 Eu,210.13273176991976,0.169,,,
840,935,10.1021/acs.inorgchem.1c01522,FATKOC,333.0,1.07e-05,98.0,0.94,,2 Eu,210.13273176991976,0.169,,,
841,936,10.1021/acs.inorgchem.1c01522,FATKOC,343.0,8.1e-05,98.0,0.94,,2 Eu,210.13273176991976,0.169,,,
842,937,10.1021/acs.inorgchem.1c01522,FATKOC,353.0,0.000282,98.0,0.94,,2 Eu,210.13273176991976,0.169,,,
843,938,10.1021/acs.inorgchem.1c01522,FATKOC,363.0,0.000464,98.0,0.94,,2 Eu,210.13273176991976,0.169,,,
844,939,10.1021/acs.inorgchem.1c01522,FATKOC,373.0,0.0014,98.0,0.94,,2 Eu,210.13273176991976,0.169,,,
1033,1128,10.1021/acs.inorgchem.2c01023,DELTEX,298.0,3.4e-06,98.0,0.23,,BAM-2,165.0,,,,
1041,1136,10.1021/acs.inorgchem.2c01023,DELTEX,363.0,4.4e-05,98.0,0.23,,BAM-2,165.0,,,,
1042,1137,10.1021/acs.inorgchem.2c01023,DELTEX,353.8094665,2.72e-05,98.0,0.23,,BAM-2,165.0,,,,
1043,1138,10.1021/acs.inorgchem.2c01023,DELTEX,343.6815859,2.3e-05,98.0,0.23,,BAM-2,165.0,,,,
1044,1139,10.1021/acs.inorgchem.2c01023,DELTEX,333.4822888,1.76e-05,98.0,0.23,,BAM-2,165.0,,,,
1045,1140,10.1021/acs.inorgchem.2c01023,DELTEX,323.2699401,1.49e-05,98.0,0.23,,BAM-2,165.0,,,,
1046,1141,10.1021/acs.inorgchem.2c01023,DELTEX,312.9449686,1.14e-05,98.0,0.23,,BAM-2,165.0,,,,
1048,1143,10.1021/acs.inorgchem.2c01241,EDIKEL,303.0,7.05e-06,95.0,,Cl,1,,,,,
1049,1144,10.1021/acs.inorgchem.2c01241,EDIKEL,316.1847,1.33e-05,95.0,,Cl,1,,,,,
1050,1145,10.1021/acs.inorgchem.2c01241,EDIKEL,326.7367,2.32e-05,95.0,,Cl,1,,,,,
1051,1146,10.1021/acs.inorgchem.2c01241,EDIKEL,336.5456,3.9e-05,95.0,,Cl,1,,,,,
1052,1147,10.1021/acs.inorgchem.2c01241,EDIKEL,345.9087,5.88e-05,95.0,,Cl,1,,,,,
1053,1148,10.1021/acs.inorgchem.2c01241,EDIKEL,353.0,0.000116,95.0,,Cl,1,,,,,
1059,1154,10.1021/acs.inorgchem.2c03341,REPKEG,353.0,3.06e-06,98.0,,DMF,FJU-100b,,,,,
1060,1155,10.1021/acs.inorgchem.2c03341,REPKEG,348.0694329,2.77e-06,98.0,,DMF,FJU-100b,,,,,
1061,1156,10.1021/acs.inorgchem.2c03341,REPKEG,343.272208,1.77e-06,98.0,,DMF,FJU-100b,,,,,
1062,1157,10.1021/acs.inorgchem.2c03341,REPKEG,338.1885943,1.02e-06,98.0,,DMF,FJU-100b,,,,,
1063,1158,10.1021/acs.inorgchem.2c03341,REPKEG,333.0502406,6.36e-07,98.0,,DMF,FJU-100b,,,,,
1064,1159,10.1021/acs.inorgchem.2c03341,REPKEG,328.0646156,4.19e-07,98.0,,DMF,FJU-100b,,,,,
1065,1160,10.1021/acs.inorgchem.2c03341,REPKEG,323.0370653,4.03e-07,98.0,,DMF,FJU-100b,,,,,
1066,1161,10.1021/acs.inorgchem.2c03341,REPKEG,317.9761454,3.78e-07,98.0,,DMF,FJU-100b,,,,,
1067,1162,10.1021/acs.inorgchem.2c03341,REPKEG,313.0713552,3.44e-07,98.0,,DMF,FJU-100b,,,,,
1068,1163,10.1021/acs.inorgchem.2c03341,REPKEG,308.1417205,3.14e-07,98.0,,DMF,FJU-100b,,,,,
1069,1164,10.1021/ic3007316,WEHNAA,292.1593203,0.001663374,100.0,0.31,,,,,,,
1070,1165,10.1021/ic3007316,WEHNAA,290.1224897,0.001601106,100.0,0.31,,,,,,,
1071,1166,10.1021/ic3007316,WEHNAA,288.1138626,0.001374422,100.0,0.31,,,,,,,
1072,1167,10.1021/ic3007316,WEHNAA,286.0984751,0.001273415,100.0,0.31,,,,,,,
1073,1168,10.1021/ic3007316,WEHNAA,284.1118946,0.001179832,100.0,0.31,,,,,,,
1074,1169,10.1021/ic3007316,WEHNAA,282.11928,0.001012791,100.0,0.31,,,,,,,
1075,1170,10.1021/ic3007316,WEHNAA,292.1670027,7.85e-05,94.0,,,,,,,,
1076,1171,10.1021/ic3007316,WEHNAA,290.1300653,6.49e-05,94.0,,,,,,,,
1077,1172,10.1021/ic3007316,WEHNAA,288.1562037,5.79e-05,94.0,,,,,,,,
1078,1173,10.1021/ic3007316,WEHNAA,286.1066606,4.6e-05,94.0,,,,,,,,
1079,1174,10.1021/ic3007316,WEHNAA,284.1199668,3.8e-05,94.0,,,,,,,,
1080,1175,10.1021/ic3007316,WEHNAA,282.1606736,3.26e-05,94.0,,,,,,,,
1081,1176,10.1021/ic3007316,WEHNAA,292.1729781,7.66e-06,90.0,,,,,,,,
1082,1177,10.1021/ic3007316,WEHNAA,290.1713171,6.57e-06,90.0,,,,,,,,
1083,1178,10.1021/ic3007316,WEHNAA,288.1620162,5.64e-06,90.0,,,,,,,,
1084,1179,10.1021/ic3007316,WEHNAA,286.1459573,5.23e-06,90.0,,,,,,,,
1085,1180,10.1021/ic3007316,WEHNAA,284.1587197,4.66e-06,90.0,,,,,,,,
1086,1181,10.1021/ic3007316,WEHNAA,282.1654505,3.71e-06,90.0,,,,,,,,
1087,1182,10.1021/ic3007316,WEHNAA,292.1849297,7.56e-08,82.0,,,,,,,,
1088,1183,10.1021/ic3007316,WEHNAA,290.1822635,6.74e-08,82.0,,,,,,,,
1089,1184,10.1021/ic3007316,WEHNAA,288.1387676,6.01e-08,82.0,,,,,,,,
1090,1185,10.1021/ic3007316,WEHNAA,286.1574209,4.97e-08,82.0,,,,,,,,
1091,1186,10.1021/ic3007316,WEHNAA,284.1700246,4.1e-08,82.0,,,,,,,,
1092,1187,10.1021/ic3007316,WEHNAA,282.1765974,3.8e-08,82.0,,,,,,,,
1155,1250,10.1021/acs.inorgchem.8b01023,JICJEN,298.0,8.12e-06,0.0,,,,,,,,
1160,1255,10.1021/acs.inorgchem.8b01023,JICJEN,313.0,1.01e-05,0.0,,,,,,,,
1165,1260,10.1021/acs.inorgchem.8b01023,JICJEN,323.0,2.71e-05,0.0,,,,,,,,
1170,1265,10.1021/acs.inorgchem.8b01023,JICJEN,333.0,3.77e-05,0.0,,,,,,,,
1175,1270,10.1021/acs.inorgchem.8b01023,JICJEN,343.0,5.25e-05,0.0,,,,,,,,
1180,1275,10.1021/acs.inorgchem.8b01023,JICJEN,353.0,8.57e-05,0.0,,,,,,,,
1185,1280,10.1021/acs.inorgchem.8b01023,JICJEN,363.0,0.000101,0.0,,,,,,,,
1190,1285,10.1021/acs.inorgchem.8b01023,JICJEN,373.0,0.000784,0.0,,,,,,,,
1195,1290,10.1021/acs.inorgchem.8b01023,JICJEN,383.0,0.000983,0.0,,,,,,,,
1200,1295,10.1021/acs.inorgchem.8b01023,JICJEN,393.0,0.00111,0.0,,,,,,,,
1205,1300,10.1021/acs.inorgchem.8b01023,JICJEN,403.0,0.00129,0.0,,,,,,,,
1210,1305,10.1021/acs.inorgchem.8b01023,JICJEN,413.0,0.00138,0.0,,,,,,,,
1215,1310,10.1021/acs.inorgchem.8b01023,JICJEN,423.0,0.00186,0.0,,,,,,,,
1341,1436,10.1021/ja2078637,IBICAZ,304.0,4.4e-05,98.0,0.34,,cl,172.91824854467222,,,,0.122
1342,1437,10.1021/ja2078637,IBICAZ,302.7752378,3.04e-05,98.0,0.34,,cl,172.91824854467222,,,,0.122
1343,1438,10.1021/ja2078637,IBICAZ,298.9625998,1.85e-05,98.0,0.34,,cl,172.91824854467222,,,,0.122
1344,1439,10.1021/ja2078637,IBICAZ,295.0374698,1.36e-05,98.0,0.34,,cl,172.91824854467222,,,,0.122
1345,1440,10.1021/ja2078637,IBICAZ,304.0,1.49e-05,75.0,,,cl,158.53689089314796,,,,0.113
1346,1441,10.1021/ja2078637,IBICAZ,304.0,1.22e-05,60.0,,,cl,150.67264573991028,,,,0.108
1413,1529,10.1021/jacs.5b02777,YUJVOQ01,290.0,5e-09,50.0,,Me2NH,,,,,,
1414,1530,10.1021/jacs.5b02777,YUJVOQ01,290.0,3.9e-05,67.0,,Me2NH,,,,,,
1415,1531,10.1021/jacs.5b02777,YUJVOQ01,309.0960794,4.47e-05,61.0,0.64,Me2NH,,,,,,
1416,1532,10.1021/jacs.5b02777,YUJVOQ01,307.0866384,3.4e-05,61.0,0.64,Me2NH,,,,,,
1417,1533,10.1021/jacs.5b02777,YUJVOQ01,305.1934774,3.26e-05,61.0,0.64,Me2NH,,,,,,
1418,1534,10.1021/jacs.5b02777,YUJVOQ01,303.0798979,2.96e-05,61.0,0.64,Me2NH,,,,,,
1419,1535,10.1021/jacs.5b02777,YUJVOQ01,301.0651686,2.1e-05,61.0,0.64,Me2NH,,,,,,
1420,1536,10.1021/jacs.5b02777,YUJVOQ01,299.0072958,1.87e-05,61.0,0.64,Me2NH,,,,,,
1421,1537,10.1021/jacs.5b02777,YUJVOQ01,297.0558792,1.71e-05,61.0,0.64,Me2NH,,,,,,
1422,1538,10.1021/jacs.5b02777,YUJVOQ01,295.0505274,1.44e-05,61.0,0.64,Me2NH,,,,,,
1423,1539,10.1021/jacs.5b02777,YUJVOQ01,293.1476731,1.23e-05,61.0,0.64,Me2NH,,,,,,
1454,1570,10.1021/jacs.6b12847,GEGPAM,423.0,0.00125,0.0,0.21,Me2NH,1,0.0,,,,
1455,1571,10.1021/jacs.6b12847,GEGPAM,402.9106264,0.000947611,0.0,0.21,Me2NH,1,0.0,,,,
1456,1572,10.1021/jacs.6b12847,GEGPAM,372.8658093,0.00065053,0.0,0.21,Me2NH,1,0.0,,,,
1457,1573,10.1021/jacs.6b12847,GEGPAM,343.1614781,0.000363858,0.0,0.21,Me2NH,1,0.0,,,,
1458,1574,10.1021/jacs.6b12847,GEGPAM,303.0,0.000169,0.0,0.21,Me2NH,1,0.0,,,,
1459,1575,10.1021/jacs.6b12847,GEGPAM,303.0,2.17e-05,98.0,0.38,Me2NH,1,50.0,,,,
1460,1576,10.1021/jacs.6b12847,GEGPAM,313.049,5.47e-05,98.0,0.38,Me2NH,1,50.0,,,,
1461,1577,10.1021/jacs.6b12847,GEGPAM,323.17,0.000110141,98.0,0.38,Me2NH,1,50.0,,,,
1462,1578,10.1021/jacs.6b12847,GEGPAM,333.097,0.000292945,98.0,0.38,Me2NH,1,50.0,,,,
1463,1579,10.1021/jacs.6b12847,GEGPAM,343.219,0.000446648,98.0,0.38,Me2NH,1,50.0,,,,
1464,1580,10.1021/jacs.6b12847,GEGPAM,352.951,0.000899328,98.0,0.38,Me2NH,1,50.0,,,,
1465,1581,10.1021/jacs.6b12847,GEGPAM,363.073,0.00163165,98.0,0.38,Me2NH,1,50.0,,,,
1466,1582,10.1021/jacs.6b12847,GEGPAM,373.0,0.00376,98.0,0.38,Me2NH,1,50.0,,,,
1467,1583,10.1021/jacs.6b12847,GEGPAM,302.927,2e-06,85.0,,Me2NH,1,30.0,,,,
1468,1584,10.1021/jacs.6b12847,GEGPAM,312.854,8.07e-06,85.0,,Me2NH,1,30.0,,,,
1469,1585,10.1021/jacs.6b12847,GEGPAM,322.976,1.41e-05,85.0,,Me2NH,1,30.0,,,,
1470,1586,10.1021/jacs.6b12847,GEGPAM,332.903,4.03e-05,85.0,,Me2NH,1,30.0,,,,
1471,1587,10.1021/jacs.6b12847,GEGPAM,343.219,5.94e-05,85.0,,Me2NH,1,30.0,,,,
1472,1588,10.1021/jacs.6b12847,GEGPAM,352.951,0.000163583,85.0,,Me2NH,1,30.0,,,,
1473,1589,10.1021/jacs.6b12847,GEGPAM,362.878,0.00042021,85.0,,Me2NH,1,30.0,,,,
1474,1590,10.1021/jacs.6b12847,GEGPAM,373.0,0.000502234,85.0,,Me2NH,1,30.0,,,,
1487,1648,10.1021/jacs.7b07987,IDUWAH,292.679,0.001900422,95.0,0.17,,Lr-PCMOF-5,,,,,
1488,1649,10.1021/jacs.7b07987,IDUWAH,304.659,0.002799755,95.0,0.17,,Lr-PCMOF-5,,,,,
1489,1650,10.1021/jacs.7b07987,IDUWAH,316.027,0.003542256,95.0,0.17,,Lr-PCMOF-5,,,,,
1490,1651,10.1021/jacs.7b07987,IDUWAH,326.486,0.003956945,95.0,0.17,,Lr-PCMOF-5,,,,,
1491,1652,10.1021/jacs.7b07987,IDUWAH,336.495,0.004299421,95.0,0.17,,Lr-PCMOF-5,,,,,
1492,1653,10.1021/jacs.7b07987,IDUWAH,345.763,0.004937533,95.0,0.17,,Lr-PCMOF-5,,,,,
1493,1654,10.1021/jacs.7b07987,IDUWAH,354.576,0.005291271,95.0,0.17,,Lr-PCMOF-5,,,,,
1494,1655,10.1021/jacs.7b07987,IDUWAH,358.0,0.006,95.0,0.17,,Lr-PCMOF-5,,,,,
1585,1746,10.1016/j.inoche.2017.06.028,XEGROT,358.0,0.000426,97.0,0.58,,,,,,,
1586,1747,10.1016/j.inoche.2017.06.028,XEGROT,298.0,4.79e-06,97.0,0.58,,,,,,,
1587,1748,10.1016/j.inoche.2017.06.028,XEGROT,318.0,3.19e-05,97.0,0.58,,,,,,,
1588,1749,10.1016/j.inoche.2017.06.028,XEGROT,348.5474286,0.000107611,97.0,0.58,,,,,,,
1589,1750,10.1016/j.inoche.2017.06.028,XEGROT,338.0685468,0.000103279,97.0,0.58,,,,,,,
1590,1751,10.1016/j.inoche.2017.06.028,XEGROT,327.9591756,3.27e-05,97.0,0.58,,,,,,,
1591,1752,10.1016/j.inoche.2017.06.028,XEGROT,307.8893569,2.26e-05,97.0,0.58,,,,,,,
1592,1753,10.1016/j.inoche.2017.06.028,XEGROT,297.9515829,4.83e-06,97.0,0.58,,,,,,,
1720,1881,10.1039/C2DT11992G,CAVSUP,297.0,0.008,98.0,0.25,,1 La(H5DTMP)7H2O  2 La(H5DTMP) 3 2H2O,,,,,
1721,1882,10.1039/C2DT11992G,CAVSUP,295.1027695,0.007533209,98.0,0.25,,,,,,,
1722,1883,10.1039/C2DT11992G,CAVSUP,293.1115846,0.007005998,98.0,0.25,,,,,,,
1723,1884,10.1039/C2DT11992G,CAVSUP,291.082682,0.006631015,98.0,0.25,,,,,,,
1724,1885,10.1039/C2DT11992G,CAVSUP,289.1142695,0.006146671,98.0,0.25,,,,,,,
1839,2000,10.1039/C5TA10765B,MAFMAK,233.0,1.17e-06,0.0,,cyclohexanol,FJU-31@Ch,,,,,
1840,2001,10.1039/C5TA10765B,MAFMAK,394.2657982,8.4e-05,0.0,,cyclohexanol,FJU-31@Ch,,,,,
1841,2002,10.1039/C5TA10765B,MAFMAK,372.0404185,6.96e-05,0.0,,cyclohexanol,FJU-31@Ch,,,,,
1842,2003,10.1039/C5TA10765B,MAFMAK,348.468481,4.94e-05,0.0,,cyclohexanol,FJU-31@Ch,,,,,
1843,2004,10.1039/C5TA10765B,MAFMAK,328.5215872,3.63e-05,0.0,,cyclohexanol,FJU-31@Ch,,,,,
1844,2005,10.1039/C5TA10765B,MAFMAK,312.2043815,2.76e-05,0.0,,cyclohexanol,FJU-31@Ch,,,,,
1845,2006,10.1039/C5TA10765B,MAFMAK,296.7623231,1.85e-05,0.0,,cyclohexanol,FJU-31@Ch,,,,,
1846,2007,10.1039/C5TA10765B,MAFMAK,279.1876755,1.11e-05,0.0,,cyclohexanol,FJU-31@Ch,,,,,
1847,2008,10.1039/C5TA10765B,MAFMAK,264.1058959,5.87e-06,0.0,,cyclohexanol,FJU-31@Ch,,,,,
1848,2009,10.1039/C5TA10765B,MAFMAK,253.4565132,3.75e-06,0.0,,cyclohexanol,FJU-31@Ch,,,,,
1849,2010,10.1039/C5TA10765B,MAFMAK,242.7361216,2.3e-06,0.0,,cyclohexanol,FJU-31@Ch,,,,,
1867,2028,10.1039/C6TA07939C,ABEXEN,343.0,0.0172,97.0,0.37,Me2NH,,,,,,
1868,2029,10.1039/C6TA07939C,ABEXEN,298.0,0.00291,97.0,0.37,Me2NH,,,,,,
1869,2030,10.1039/C6TA07939C,ABEXEN,343.0,2.97e-05,75.0,,Me2NH,,,,,,
1870,2031,10.1039/C6TA07939C,ABEXEN,343.0,1.4e-05,50.0,,Me2NH,,,,,,
1871,2032,10.1039/C6TA07939C,ABEXEN,343.0,1.82e-06,40.0,,Me2NH,,,,,,
1872,2033,10.1039/C6TA07939C,ABEXEN,337.8834978,0.01527617,97.0,0.37,Me2NH,,,,,,
1873,2034,10.1039/C6TA07939C,ABEXEN,332.9526575,0.013000723,97.0,0.37,Me2NH,,,,,,
1874,2035,10.1039/C6TA07939C,ABEXEN,328.0398634,0.011144545,97.0,0.37,Me2NH,,,,,,
1875,2036,10.1039/C6TA07939C,ABEXEN,322.9066767,0.009698604,97.0,0.37,Me2NH,,,,,,
1876,2037,10.1039/C6TA07939C,ABEXEN,317.9326746,0.00831977,97.0,0.37,Me2NH,,,,,,
1877,2038,10.1039/C6TA07939C,ABEXEN,312.9959029,0.007137975,97.0,0.37,Me2NH,,,,,,
1878,2039,10.1039/C6TA07939C,ABEXEN,307.8903048,0.005029521,97.0,0.37,Me2NH,,,,,,
1879,2040,10.1039/C6TA07939C,ABEXEN,302.9458454,0.003748892,97.0,0.37,Me2NH,,,,,,
1880,2041,10.1039/C6TA07939C,ABEXEN,297.9506951,0.002896124,97.0,0.37,Me2NH,,,,,,
1950,2111,10.1039/C7DT03474A,KEKHUG,353.0,7.17e-06,95.0,0.31,,4,,,,,
1952,2113,10.1039/C7DT03474A,KEKLIY,353.0,6.47e-06,95.0,0.3,,1,,,,,
1953,2114,10.1039/C7DT03474A,KEKHUG,342.9143606,6.25e-06,95.0,0.31,,,,,,,
1954,2115,10.1039/C7DT03474A,KEKHUG,332.9027791,5.64e-06,95.0,0.31,,,,,,,
1955,2116,10.1039/C7DT03474A,KEKHUG,322.6410103,3.61e-06,95.0,0.31,,,,,,,
1956,2117,10.1039/C7DT03474A,KEKHUG,297.7634984,1.78e-06,95.0,0.31,,,,,,,
1963,2124,10.1039/C7DT03474A,KEKLIY,342.6875615,5.41e-06,95.0,0.3,,,,,,,
1964,2125,10.1039/C7DT03474A,KEKLIY,333.1378924,4.16e-06,95.0,0.3,,,,,,,
1965,2126,10.1039/C7DT03474A,KEKLIY,312.8049849,2e-06,95.0,0.3,,,,,,,
1966,2127,10.1039/C7DT03474A,KEKLIY,302.8027422,1.6e-06,95.0,0.3,,,,,,,
1967,2128,10.1039/C7DT03474A,KEKLIY,297.7759117,1.3e-06,95.0,0.3,,,,,,,
1968,2129,10.1039/C7TA03744A,GENMOE,298.0,1.1e-07,53.0,,,,,,,,
1969,2130,10.1039/C7TA03744A,GENMOE,298.0,8.1e-05,97.0,0.33,,,,,,,
1970,2131,10.1039/C7TA03744A,GENMOE,303.0,9.3e-05,97.0,0.33,,,,,,,
1971,2132,10.1039/C7TA03744A,GENMOE,283.907,4.37e-05,97.0,0.33,,,,,,,
1972,2133,10.1039/C7TA03744A,GENMOE,287.963,5.28e-05,97.0,0.33,,,,,,,
1973,2134,10.1039/C7TA03744A,GENMOE,290.956,6.07e-05,97.0,0.33,,,,,,,
1974,2135,10.1039/C7TA03744A,GENMOE,293.077,7e-05,97.0,0.33,,,,,,,
1975,2136,10.1039/C7TA03744A,GENMOE,298.0,4.53e-07,65.1238,,,,,,,,
1976,2137,10.1039/C7TA03744A,GENMOE,298.0,1.19e-06,75.2391,,,,,,,,
1977,2138,10.1039/C7TA03744A,GENMOE,298.0,5.12e-06,84.2088,,,,,,,,
1978,2139,10.1039/C8CC08700H,FIVTUC,348.0,0.0717,98.0,0.13,,,,,,,
1979,2140,10.1039/C8CC08700H,FIVTUC,298.0,0.0407,98.0,0.13,,,,,,,
1980,2141,10.1039/C8CC08700H,FIVTUC,308.0,0.0476,98.0,0.13,,,,,,,
1981,2142,10.1039/C8CC08700H,FIVTUC,318.0,0.0569,98.0,0.13,,,,,,,
1982,2143,10.1039/C8CC08700H,FIVTUC,328.0,0.0649,98.0,0.13,,,,,,,
1983,2144,10.1039/C8CC08700H,FIVTUC,338.0,0.0692,98.0,0.13,,,,,,,
1984,2145,10.1039/C8CC08700H,FIVTUC,338.0,0.000148,66.0,,,,,,,,
1985,2146,10.1039/C8CC08700H,FIVTUC,338.0,0.00253,80.0,,,,,,,,
1986,2147,10.1039/C8CC08700H,FIVTUC,338.0,0.00972,92.0,,,,,,,,
1993,2154,10.1039/C8DT02177E,XECJUK01,293.0,1.12e-08,50.0,,,3,8.064,,,,
1994,2155,10.1039/C8DT02177E,XECJUK01,293.0,9.05e-06,98.0,,,,27.63712,,,,
1995,2156,10.1039/C8DT02177E,XECJUK01,353.0,7.95e-06,44.0,0.16,,,7.391999999999999,,,,
1996,2157,10.1039/C8DT02177E,XECJUK01,343.1814984,7.39e-06,44.0,0.16,,,7.391999999999999,,,,
1997,2158,10.1039/C8DT02177E,XECJUK01,333.0214033,5.73e-06,44.0,0.16,,,7.391999999999999,,,,
1998,2159,10.1039/C8DT02177E,XECJUK01,323.0193262,6.04e-06,44.0,0.16,,,7.391999999999999,,,,
1999,2160,10.1039/C8DT02177E,XECJUK01,312.8627252,4.77e-06,44.0,0.16,,,7.391999999999999,,,,
2000,2161,10.1039/C8DT02177E,XECJUK01,303.0,3.7e-06,44.0,0.16,,,7.391999999999999,,,,
2019,2180,10.1039/C9DT02009H,LOHHUO,313.0,5.3e-09,80.0,,,IEF-2,,,,,
2020,2181,10.1039/C9DT02009H,LOHHUO,353.0,0.00012,80.0,,,IEF-2,,,,,
2021,2182,10.1039/C9DT02009H,LOHHUO,324.0227,1.37e-06,80.0,,,IEF-2,,,,,
2022,2183,10.1039/C9DT02009H,LOHHUO,333.9091,8.83e-06,80.0,,,IEF-2,,,,,
2023,2184,10.1039/C9DT02009H,LOHHUO,343.4545,5.05e-05,80.0,,,IEF-2,,,,,
2112,2273,10.1002/adma.201703301,GELQOG01,353.0,6.5e-07,50.0,,Me2NH,,,,,,
2113,2274,10.1002/adma.201703301,GELQOG01,353.0,9.97e-07,54.9681,,Me2NH,,,,,,
2114,2275,10.1002/adma.201703301,GELQOG01,353.0,1.56e-06,60.0479,,Me2NH,,,,,,
2115,2276,10.1002/adma.201703301,GELQOG01,353.0,2.79e-06,64.8403,,Me2NH,,,,,,
2116,2277,10.1002/adma.201703301,GELQOG01,353.0,4.74e-06,69.8243,,Me2NH,,,,,,
2117,2278,10.1002/adma.201703301,GELQOG01,353.0,8.5e-06,75.0,,Me2NH,,,,,,
2118,2279,10.1002/adma.201703301,GELQOG01,353.0,1.16e-05,80.1757,,Me2NH,,,,,,
2119,2280,10.1002/adma.201703301,GELQOG01,353.0,2.73e-05,85.1597,,Me2NH,,,,,,
2120,2281,10.1002/adma.201703301,GELQOG01,353.0,5e-05,90.0,,Me2NH,,,,,,
2121,2282,10.1002/adma.201703301,GELQOG01,353.0,0.001081509,94.7444,,Me2NH,,,,,,
2122,2283,10.1002/adma.201703301,GELQOG01,353.0,0.0055,98.0,0.29,Me2NH,,,,,,
2123,2284,10.1002/adma.201703301,GELQOG01,343.2262582,0.00312879,98.0,0.29,Me2NH,,,,,,
2124,2285,10.1002/adma.201703301,GELQOG01,333.1523206,0.002522762,98.0,0.29,Me2NH,,,,,,
2125,2286,10.1002/adma.201703301,GELQOG01,322.9786382,0.002067539,98.0,0.29,Me2NH,,,,,,
2126,2287,10.1002/adma.201703301,GELQOG01,312.9528036,0.001416986,98.0,0.29,Me2NH,,,,,,
2127,2288,10.1002/anie.201309077,XIYYEL,298.0,4.49e-05,30.0992,,"Me2NH,H2SO4",,25.91533959439227,,,,0.0204
2128,2289,10.1002/anie.201309077,XIYYEL,298.0,4.61e-05,40.2975,,"Me2NH,H2SO4",,31.1238667942235,,,,0.0244
2129,2290,10.1002/anie.201309077,XIYYEL,298.0,8.43e-05,50.2833,,"Me2NH,H2SO4",,32.69476372924649,,,,0.0256
2130,2291,10.1002/anie.201309077,XIYYEL,298.0,0.001445906,60.2691,,"Me2NH,H2SO4",,36.24346791991126,,,,0.0283
2131,2292,10.1002/anie.201309077,XIYYEL,298.0,0.005174162,70.255,,"Me2NH,H2SO4",,40.87309784479791,,,,0.0318
2132,2293,10.1002/anie.201309077,XIYYEL,298.0,0.017370407,80.0283,,"Me2NH,H2SO4",,47.54521963824288,,,,0.0368
2133,2294,10.1002/anie.201309077,XIYYEL,298.0,0.034895546,94.051,,"Me2NH,H2SO4",,61.09945446915651,,,,0.0468
2134,2295,10.1002/anie.201309077,XIYYEL,422.9545916,0.000107749,0.0,,"Me2NH,H2SO4",,0.0,,,,0.0
2135,2296,10.1002/anie.201309077,XIYYEL,412.9484104,0.000104324,0.0,,"Me2NH,H2SO4",,0.0,,,,0.0
2136,2297,10.1002/anie.201309077,XIYYEL,402.6769967,0.000103241,0.0,,"Me2NH,H2SO4",,0.0,,,,0.0
2137,2298,10.1002/anie.201309077,XIYYEL,392.7668065,0.000102046,0.0,,"Me2NH,H2SO4",,0.0,,,,0.0
2138,2299,10.1002/anie.201309077,XIYYEL,382.807356,0.000101131,0.0,,"Me2NH,H2SO4",,0.0,,,,0.0
2139,2300,10.1002/anie.201309077,XIYYEL,372.9673281,9.93e-05,0.0,,"Me2NH,H2SO4",,0.0,,,,0.0
2403,2564,10.1021/ja310435e,IDUWAH,335.0,0.004,98.0,0.16,,PCMOF-5,,,,,
2404,2565,10.1021/ja310435e,IDUWAH,333.0,0.0025,98.0,0.16,,PCMOF-5,,,,,
2405,2566,10.1021/ja310435e,IDUWAH,323.1414519,0.002190988,98.0,0.16,,PCMOF-5,,,,,
2406,2567,10.1021/ja310435e,IDUWAH,318.4561247,0.002066855,98.0,0.16,,PCMOF-5,,,,,
2407,2568,10.1021/ja310435e,IDUWAH,313.2655427,0.001950473,98.0,0.16,,PCMOF-5,,,,,
2408,2569,10.1021/ja310435e,IDUWAH,308.2443021,0.001697384,98.0,0.16,,PCMOF-5,,,,,
2409,2570,10.1021/ja310435e,IDUWAH,303.2296995,0.001569784,98.0,0.16,,PCMOF-5,,,,,
2410,2571,10.1021/ja310435e,IDUWAH,294.5,0.0013,98.0,0.16,,PCMOF-5,,,,,
2411,2572,10.1021/ja310435e,IDUWAH,358.0,0.0002,90.0,0.32,,PCMOF-5,,,,,
2412,2573,10.1021/ja310435e,IDUWAH,352.959032,0.00020192,90.0,0.32,,PCMOF-5,,,,,
2413,2574,10.1021/ja310435e,IDUWAH,342.932,0.000149679,90.0,0.32,,PCMOF-5,,,,,
2414,2575,10.1021/ja310435e,IDUWAH,332.7388399,0.000110992,90.0,0.32,,PCMOF-5,,,,,
2415,2576,10.1021/ja310435e,IDUWAH,322.6243556,8.23e-05,90.0,0.32,,PCMOF-5,,,,,
2416,2577,10.1021/ja310435e,IDUWAH,313.1076245,5.98e-05,90.0,0.32,,PCMOF-5,,,,,
2417,2578,10.1021/ja310435e,IDUWAH,302.9394212,4.1e-05,90.0,0.32,,PCMOF-5,,,,,
2418,2579,10.1021/ja310435e,IDUWAH,293.0,2e-05,90.0,0.32,,PCMOF-5,,,,,
2419,2580,10.1039/C2CC31527K,RAXXIZ,277.0,2.81e-05,98.0,0.137,Me2NH,In,219.6078431372549,,,,0.15
2420,2581,10.1039/C2CC31527K,RAXXIZ,279.0,2.93e-05,98.0,0.137,Me2NH,In,219.6078431372549,,,,0.15
2421,2582,10.1039/C2CC31527K,RAXXIZ,281.0,3.05e-05,98.0,0.137,Me2NH,In,219.6078431372549,,,,0.15
2422,2583,10.1039/C2CC31527K,RAXXIZ,283.0,3.2e-05,98.0,0.137,Me2NH,In,219.6078431372549,,,,0.15
2423,2584,10.1039/C2CC31527K,RAXXIZ,287.0,3.38e-05,98.0,0.137,Me2NH,In,219.6078431372549,,,,0.15
2424,2585,10.1039/C2CC31527K,RAXXIZ,289.0,3.5e-05,98.0,0.137,Me2NH,In,219.6078431372549,,,,0.15
2425,2586,10.1039/C2CC31527K,RAXXIZ,290.0,3.54e-05,98.0,0.137,Me2NH,In,219.6078431372549,,,,0.15
2426,2587,10.1039/C2CC31527K,RAXXIZ,297.0,3.72e-05,98.0,0.137,Me2NH,In,219.6078431372549,,,,0.15
2427,2588,10.1039/C2CC31527K,RAXXIZ,301.0,5.35e-05,98.0,0.137,Me2NH,In,219.6078431372549,,,,0.15
2428,2589,10.1039/C2CC31527K,RAXXIZ,305.0,9.12e-05,98.0,0.137,Me2NH,In,219.6078431372549,,,,0.15
2429,2590,10.1039/C2CC31527K,RAXXIZ,312.0,0.000385,98.0,0.137,Me2NH,In,219.6078431372549,,,,0.15
2430,2591,10.1039/C2CC31527K,RAXXIZ,333.0,6.72e-05,98.0,0.137,Me2NH,In,219.6078431372549,,,,0.15
2431,2592,10.1039/C2CC31527K,RAXXIZ,343.0,4.87e-05,98.0,0.137,Me2NH,In,219.6078431372549,,,,0.15
2432,2593,10.1039/C2CC31527K,RAXXIZ,348.0,4.56e-05,98.0,0.137,Me2NH,In,219.6078431372549,,,,0.15
2433,2594,10.1039/C2CC31527K,RAXXIZ,358.0,3e-05,98.0,0.137,Me2NH,In,219.6078431372549,,,,0.15
2434,2595,10.1039/C2CC31527K,RAXXIZ,368.0,2.7e-05,98.0,0.137,Me2NH,In,219.6078431372549,,,,0.15
2462,2623,10.1039/C2CC31527K,RAXXIZ,301.0,1.25e-05,20.0,,Me2NH,In,89.93733171301261,,,,0.0674
2463,2624,10.1039/C2CC31527K,RAXXIZ,301.0,1.9e-05,40.2457,,Me2NH,In,109.68443960826986,,,,0.081
2464,2625,10.1039/C2CC31527K,RAXXIZ,301.0,3.81e-05,59.9133,,Me2NH,In,131.2403272164493,,,,0.0954
2465,2626,10.1039/C2CC31527K,RAXXIZ,301.0,4.71e-05,80.2833,,Me2NH,In,163.298139768728,,,,0.116
2466,2627,10.1039/C2CC31527K,RAXXIZ,301.0,5.35e-05,98.0,,Me2NH,In,219.6078431372549,,,,0.15
2467,2628,10.1021/acs.cgd.6b00776,ABAYOU,323.0,0.00119,65.0,0.21,Me2NH,1,,,,,
2468,2629,10.1021/acs.cgd.6b00776,ABAYOU,318.0,0.00103,65.0,0.21,Me2NH,1,,,,,
2469,2630,10.1021/acs.cgd.6b00776,ABAYOU,313.0,0.000948,65.0,0.21,Me2NH,1,,,,,
2470,2631,10.1021/acs.cgd.6b00776,ABAYOU,308.0,0.000808,65.0,0.21,Me2NH,1,,,,,
2471,2632,10.1021/acs.cgd.6b00776,ABAYOU,303.0,0.000726,65.0,0.21,Me2NH,1,,,,,
2472,2633,10.1021/acs.cgd.6b00776,ABAYOU,298.0,0.000677,65.0,0.21,Me2NH,1,,,,,
2473,2634,10.1021/acs.cgd.6b00776,ABAYOU,292.0,0.000593,65.0,0.21,Me2NH,1,,,,,
2474,2635,10.1021/acs.cgd.6b00776,ABAYOU,292.0,9.21e-08,33.0,,Me2NH,1,,,,,
2475,2636,10.1021/acs.cgd.6b00776,ABAYOU,292.0,4.45e-06,53.0,,Me2NH,1,,,,,
2740,2901,10.1016/j.jssc.2021.122874,WAQNAH,323.0,4.18e-07,68.0,0.6,,2,14.174633977379203,0.0114,,,
2741,2902,10.1016/j.jssc.2021.122874,WAQNAH,333.0,7.33e-07,68.0,0.6,,2,14.174633977379203,0.0114,,,
2742,2903,10.1016/j.jssc.2021.122874,WAQNAH,343.0,1.23e-06,68.0,0.6,,2,14.174633977379203,0.0114,,,
2743,2904,10.1016/j.jssc.2021.122874,WAQNAH,353.0,2.09e-06,68.0,0.6,,2,14.174633977379203,0.0114,,,
2744,2905,10.1016/j.jssc.2021.122874,WAQNAH,363.0,4.18e-06,68.0,0.6,,2,14.174633977379203,0.0114,,,
2745,2906,10.1016/j.jssc.2021.122874,WAQNAH,373.0,1.55e-06,68.0,0.6,,2,14.174633977379203,0.0114,,,
2746,2907,10.1016/j.jssc.2021.122874,WAQNAH,313.0,2.32e-07,75.0,,,2,17.15876744630114,0.0138,,,
2747,2908,10.1016/j.jssc.2021.122874,WAQNAH,323.0,6.96e-07,75.0,,,2,17.15876744630114,0.0138,,,
2748,2909,10.1016/j.jssc.2021.122874,WAQNAH,333.0,1.55e-06,75.0,,,2,17.15876744630114,0.0138,,,
2749,2910,10.1016/j.jssc.2021.122874,WAQNAH,343.0,3.2e-06,75.0,,,2,17.15876744630114,0.0138,,,
2750,2911,10.1016/j.jssc.2021.122874,WAQNAH,353.0,3.8e-06,75.0,,,2,17.15876744630114,0.0138,,,
2751,2912,10.1016/j.jssc.2021.122874,WAQNAH,363.0,5.22e-06,75.0,,,2,17.15876744630114,0.0138,,,
2752,2913,10.1016/j.jssc.2021.122874,WAQNAH,373.0,9.29e-06,75.0,,,2,17.15876744630114,0.0138,,,
2753,2914,10.1016/j.jssc.2021.122874,WAQNAH,313.0,3.48e-07,85.0,,,2,20.267239809761488,0.0163,,,
2754,2915,10.1016/j.jssc.2021.122874,WAQNAH,323.0,6.96e-07,85.0,,,2,20.267239809761488,0.0163,,,
2755,2916,10.1016/j.jssc.2021.122874,WAQNAH,333.0,1.07e-06,85.0,,,2,20.267239809761488,0.0163,,,
2756,2917,10.1016/j.jssc.2021.122874,WAQNAH,343.0,2.09e-06,85.0,,,2,20.267239809761488,0.0163,,,
2757,2918,10.1016/j.jssc.2021.122874,WAQNAH,353.0,6.96e-06,85.0,,,2,20.267239809761488,0.0163,,,
2758,2919,10.1016/j.jssc.2021.122874,WAQNAH,363.0,1.39e-05,85.0,,,2,20.267239809761488,0.0163,,,
2759,2920,10.1016/j.jssc.2021.122874,WAQNAH,373.0,5.2e-05,85.0,,,2,20.267239809761488,0.0163,,,
2760,2921,10.1016/j.jssc.2021.122874,WAQNAH,303.0,6.96e-07,93.0,,,2,22.381001016914528,0.018,,,
2761,2922,10.1016/j.jssc.2021.122874,WAQNAH,313.0,1.04e-06,93.0,,,2,22.381001016914528,0.018,,,
2762,2923,10.1016/j.jssc.2021.122874,WAQNAH,323.0,1.67e-06,93.0,,,2,22.381001016914528,0.018,,,
2763,2924,10.1016/j.jssc.2021.122874,WAQNAH,333.0,2.61e-06,93.0,,,2,22.381001016914528,0.018,,,
2764,2925,10.1016/j.jssc.2021.122874,WAQNAH,343.0,4.92e-06,93.0,,,2,22.381001016914528,0.018,,,
2765,2926,10.1016/j.jssc.2021.122874,WAQNAH,353.0,1.04e-05,93.0,,,2,22.381001016914528,0.018,,,
2766,2927,10.1016/j.jssc.2021.122874,WAQNAH,363.0,1.67e-05,93.0,,,2,22.381001016914528,0.018,,,
2767,2928,10.1016/j.jssc.2021.122874,WAQNAH,373.0,6.96e-05,93.0,,,2,22.381001016914528,0.018,,,
2768,2929,10.1016/j.jssc.2021.122874,WAQNAH,303.0,5.9e-06,98.0,0.32,,2,22.381001016914528,0.018,,,
2769,2930,10.1016/j.jssc.2021.122874,WAQNAH,313.0,6.96e-06,98.0,0.32,,2,22.381001016914528,0.018,,,
2770,2931,10.1016/j.jssc.2021.122874,WAQNAH,323.0,8.36e-06,98.0,0.32,,2,22.381001016914528,0.018,,,
2771,2932,10.1016/j.jssc.2021.122874,WAQNAH,333.0,1.23e-05,98.0,0.32,,2,22.381001016914528,0.018,,,
2772,2933,10.1016/j.jssc.2021.122874,WAQNAH,343.0,1.49e-05,98.0,0.32,,2,22.381001016914528,0.018,,,
2773,2934,10.1016/j.jssc.2021.122874,WAQNAH,353.0,1.9e-05,98.0,0.32,,2,22.381001016914528,0.018,,,
2774,2935,10.1016/j.jssc.2021.122874,WAQNAH,363.0,4.64e-05,98.0,0.32,,2,22.381001016914528,0.018,,,
2775,2936,10.1016/j.jssc.2021.122874,WAQNAH,373.0,0.000144,98.0,0.32,,2,22.381001016914528,0.018,,,
2919,3080,10.1021/ic400951s,MIQSOW,296.3674245,2.39e-05,69.0,,,Mg-(p-H6L),,,,,
2920,3081,10.1021/ic400951s,MIQSOW,295.4043938,2.19e-05,69.0,,,Mg-(p-H6L),,,,,
2921,3082,10.1021/ic400951s,MIQSOW,293.5176624,1.93e-05,69.0,,,Mg-(p-H6L),,,,,
2922,3083,10.1021/ic400951s,MIQSOW,291.6115035,1.76e-05,69.0,,,Mg-(p-H6L),,,,,
2923,3084,10.1021/ic400951s,MIQSOW,289.7198699,1.57e-05,69.0,,,Mg-(p-H6L),,,,,
2924,3085,10.1021/ic400951s,MIQSOW,287.8319062,1.33e-05,69.0,,,Mg-(p-H6L),,,,,
2925,3086,10.1021/ic400951s,MIQSOW,285.9160608,1.15e-05,69.0,,,Mg-(p-H6L),,,,,
2926,3087,10.1021/ic400951s,MIQSOW,284.9270729,9.76e-06,69.0,,,Mg-(p-H6L),,,,,
2927,3088,10.1021/ic400951s,MIQSOW,283.013528,8.79e-06,69.0,,,Mg-(p-H6L),,,,,
2928,3089,10.1021/ic400951s,MIQSOW,297.0,9.4e-05,98.0,,,Mg-(p-H6L),,,,,
2929,3090,10.1021/ic400951s,MIQSOW,295.1297686,8.35e-05,98.0,,,Mg-(p-H6L),,,,,
2930,3091,10.1021/ic400951s,MIQSOW,293.2473923,7.35e-05,98.0,,,Mg-(p-H6L),,,,,
2931,3092,10.1021/ic400951s,MIQSOW,292.2284759,6.52e-05,98.0,,,Mg-(p-H6L),,,,,
2932,3093,10.1021/ic400951s,MIQSOW,290.3878711,5.81e-05,98.0,,,Mg-(p-H6L),,,,,
2933,3094,10.1021/ic400951s,MIQSOW,288.4171666,4.79e-05,98.0,,,Mg-(p-H6L),,,,,
2934,3095,10.1021/ic400951s,MIQSOW,285.5780242,3.66e-05,98.0,,,Mg-(p-H6L),,,,,
2935,3096,10.1021/ic400951s,MIQSOW,283.5994441,3.3e-05,98.0,,,Mg-(p-H6L),,,,,
2954,3115,10.1021/ic400951s,MIQSOW,314.0,9.75e-05,98.0,,,Mg-(p-H6L),,,,,
2956,3117,10.1038/s41467-018-07414-4,DISROP,298.0,0.0028,95.0,,,,,,,,
2957,3118,10.1038/s41467-018-07414-4,DISROP,303.0,0.0032,95.0,,,,,,,,
2958,3119,10.1038/s41467-018-07414-4,DISROP,313.0,0.004,95.0,,,,,,,,
2959,3120,10.1038/s41467-018-07414-4,DISROP,323.0,0.0047,95.0,,,,,,,,
2960,3121,10.1038/s41467-018-07414-4,DISROP,333.0,0.006,95.0,,,,,,,,
2961,3122,10.1038/s41467-018-07414-4,DISROP,343.0,0.0075,95.0,,,,,,,,
2962,3123,10.1038/s41467-018-07414-4,DISROP,353.0,0.01,95.0,,,,,,,,
2963,3124,10.1038/s41467-018-07414-4,DISROP,363.0,0.011,95.0,,,,,,,,
3006,3167,10.1039/c6cc07729c,BAMNEL,307.7235535,1.44e-08,65.0,0.56,,1P,,,,,
3007,3168,10.1039/c6cc07729c,BAMNEL,303.0146932,1.18e-08,65.0,0.56,,1P,,,,,
3008,3169,10.1039/c6cc07729c,BAMNEL,298.0,8.51e-09,65.0,0.56,,1P,,,,,
3014,3175,10.1039/c6cc07729c,BAMNEL,298.0,3.3e-07,97.0,,,1P,,,,,
3060,3221,10.1039/c7ta03917d,ZAVLAM,298.0,2.7e-07,33.0,,,BUT-83,148.73,,,,
3061,3222,10.1039/c7ta03917d,ZAVLAM,298.0,5.36e-07,53.4173,,,BUT-83,159.33,,,,
3062,3223,10.1039/c7ta03917d,ZAVLAM,298.0,1.1e-06,65.0,,,BUT-83,162.48,,,,
3063,3224,10.1039/c7ta03917d,ZAVLAM,298.0,1.1e-05,75.0,,,BUT-83,167.64,,,,
3064,3225,10.1039/c7ta03917d,ZAVLAM,298.0,0.0019,85.0,,,BUT-83,177.1,,,,
3065,3226,10.1039/c7ta03917d,ZAVLAM,353.0,0.039,97.0,0.34,,BUT-83,213.0,,,,
3066,3227,10.1039/c7ta03917d,ZAVLAM,342.9625794,0.030333234,97.0,0.34,,BUT-83,213.0,,,,
3067,3228,10.1039/c7ta03917d,ZAVLAM,333.0901775,0.024005717,97.0,0.34,,BUT-83,213.0,,,,
3068,3229,10.1039/c7ta03917d,ZAVLAM,322.8451699,0.017591616,97.0,0.34,,BUT-83,213.0,,,,
3069,3230,10.1039/c7ta03917d,ZAVLAM,312.9939436,0.013231779,97.0,0.34,,BUT-83,213.0,,,,
3070,3231,10.1039/c7ta03917d,ZAVLAM,302.9137271,0.008740708,97.0,0.34,,BUT-83,213.0,,,,
3071,3232,10.1039/c7ta03917d,ZAVLAM,298.0,0.005,97.0,0.34,,BUT-83,213.0,,,,
3079,3240,10.1039/c8cc08706g,MILPAB,287.0,0.00553,98.0,0.68,,,,,,,
3080,3241,10.1039/c8cc08706g,MILPAB,297.0,0.0133,98.0,0.68,,,,,,,
3081,3242,10.1039/c8cc08706g,MILPAB,297.0,1.45e-05,60.181,,,,,,,,
3082,3243,10.1039/c8cc08706g,MILPAB,297.0,4.12e-05,70.1357,,,,,,,,
3083,3244,10.1039/c8cc08706g,MILPAB,297.0,6.51e-05,80.0905,,,,,,,,
3084,3245,10.1039/c8cc08706g,MILPAB,297.0,0.000143427,90.0452,,,,,,,,
3085,3246,10.1039/c8cc08706g,MILPAB,295.0122283,0.010958205,98.0,0.68,,,,,,,
3086,3247,10.1039/c8cc08706g,MILPAB,292.9441473,0.009371033,98.0,0.68,,,,,,,
3087,3248,10.1039/c8cc08706g,MILPAB,291.0039053,0.007911517,98.0,0.68,,,,,,,
3088,3249,10.1039/c8cc08706g,MILPAB,289.0398962,0.006354216,98.0,0.68,,,,,,,
3211,3407,10.1039/d0cc00755b,TULQEZ,318.0398568,6.95e-08,70.0,1.35,,Co,150.0,,,,
3212,3408,10.1039/d0cc00755b,TULQEZ,312.8783873,3e-08,70.0,1.35,,Co,150.0,,,,
3213,3409,10.1039/d0cc00755b,TULQEZ,307.9946163,1.35e-08,70.0,1.35,,Co,150.0,,,,
3214,3410,10.1039/d0cc00755b,TULQEZ,302.9853143,7.22e-09,70.0,1.35,,Co,150.0,,,,
3215,3411,10.1039/d0cc00755b,TULQEZ,298.0315019,2.98e-09,70.0,1.35,,Co,150.0,,,,
3216,3412,10.1039/d0cc00755b,TULQEZ,317.9437939,3.44e-05,95.0,1.02,,Co,350.0,,,,
3217,3413,10.1039/d0cc00755b,TULQEZ,312.9596595,1.84e-05,95.0,1.02,,Co,350.0,,,,
3218,3414,10.1039/d0cc00755b,TULQEZ,307.5626582,9.88e-06,95.0,1.02,,Co,350.0,,,,
3219,3415,10.1039/d0cc00755b,TULQEZ,302.9495165,6.56e-06,95.0,1.02,,Co,350.0,,,,
3220,3416,10.1039/d0cc00755b,TULQEZ,297.944481,2.6e-06,95.0,1.02,,Co,350.0,,,,
3310,3506,10.1039/d1dt04129k,MAMXUX,323.0,2.24e-07,60.0,,,1,176.736,,,,
3311,3507,10.1039/d1dt04129k,MAMXUX,323.0,2.71e-07,65.0,,,1,180.09599999999998,,,,
3312,3508,10.1039/d1dt04129k,MAMXUX,323.0,3.56e-07,70.0,,,1,185.2032,,,,
3313,3509,10.1039/d1dt04129k,MAMXUX,323.0,5.5e-07,75.0,,,1,185.2032,,,,
3314,3510,10.1039/d1dt04129k,MAMXUX,323.0,1.12e-06,80.0,,,1,186.592,,,,
3315,3511,10.1039/d1dt04129k,MAMXUX,323.0,2.84e-06,85.0,,,1,191.296,,,,
3316,3512,10.1039/d1dt04129k,MAMXUX,323.0,7.94e-06,90.0,,,1,195.0144,,,,
3317,3513,10.1039/d1dt04129k,MAMXUX,323.0,7.92e-05,98.0,0.64,,1,206.304,,,,
3318,3514,10.1039/d1dt04129k,MAMXUX,333.0,0.000173,98.0,0.64,,1,206.304,,,,
3319,3515,10.1039/d1dt04129k,MAMXUX,343.0,0.000354,98.0,0.64,,1,206.304,,,,
3320,3516,10.1039/d1dt04129k,MAMXUX,353.0,0.000363,98.0,0.64,,1,206.304,,,,
3321,3517,10.1039/d1dt04129k,MAMXUX,363.0,0.00114,98.0,0.64,,1,206.304,,,,
3474,3670,10.1039/d2ce00747a,CENXUS,308.0,1.29e-11,65.0,,,1,,,,,
3475,3671,10.1039/d2ce00747a,CENXUS,308.0,1.53e-11,74.908,,,1,,,,,
3476,3672,10.1039/d2ce00747a,CENXUS,308.0,7.49e-11,85.0304,,,1,,,,,
3477,3673,10.1039/d2ce00747a,CENXUS,308.0,7.33e-10,90.0103,,,1,,,,,
3478,3674,10.1039/d2ce00747a,CENXUS,308.0,8.38e-08,95.0953,,,1,,,,,
3479,3675,10.1039/d2ce00747a,CENXUS,308.0,3.27e-06,98.0,0.4,,1,,,,,
3480,3676,10.1039/d2ce00747a,CENXUS,312.9465,4.68e-06,98.0,0.4,,1,,,,,
3481,3677,10.1039/d2ce00747a,CENXUS,318.0107,6.19e-06,98.0,0.4,,1,,,,,
3482,3678,10.1039/d2ce00747a,CENXUS,322.9572,8.74e-06,98.0,0.4,,1,,,,,
3483,3679,10.1039/d2ce00747a,CENXUS,328.0214,1.17e-05,98.0,0.4,,1,,,,,
3484,3680,10.1039/d2ce00747a,CENXUS,333.0857,1.44e-05,98.0,0.4,,1,,,,,
3485,3681,10.1039/d2ce00747a,CENXUS,338.0321,1.65e-05,98.0,0.4,,1,,,,,
3486,3682,10.1039/d2ce00747a,CENXUS,342.9786,1.93e-05,98.0,0.4,,1,,,,,
3487,3683,10.1039/d2ce00747a,CENXUS,348.0428,2.27e-05,98.0,0.4,,1,,,,,
3488,3684,10.1039/d2ce00747a,CENXUS,352.9893,2.65e-05,98.0,0.4,,1,,,,,
3489,3685,10.1039/d2ce00747a,CENXUS,358.0,3.46e-05,98.0,0.4,,1,,,,,
3548,3746,10.1080/00958972.2020.1728745,MUNLIT,358.0200062,0.000319332,95.0,0.41,,,,,,,
3549,3747,10.1080/00958972.2020.1728745,MUNLIT,347.9749597,0.000239732,95.0,0.41,,,,,,,
3550,3748,10.1080/00958972.2020.1728745,MUNLIT,337.9143252,0.00019,95.0,0.41,,,,,,,
3551,3749,10.1080/00958972.2020.1728745,MUNLIT,328.0323309,0.000124453,95.0,0.41,,,,,,,
22,22,10.1021/acsaem.2c03518,CPO-27-Mg-NCSFA,373.0,0.00044,0.0,0.23,formamidine,,0.0,,,,
