Repository: seunghhs/ProtonMOF

# ProtonMOF

We developed a database of proton-conductive Metal-Organic Frameworks (MOFs) and applied machine learning techniques (transformer-based models) to predict their proton conductivity.

# download pre-trained moftransformer
$ moftransformer download pretrain_model
```

# If you want to use an already-trained model, edit the 'test/ckpt_path' part of the config file
$ python protonmof/train_freeze.py config/config_freeze_test.yml --test True
$ python protonmof/train_unfreeze.py config/config_unfreeze_test.yml --test True
```

File: protonmof/database/fold/train_fold5.csv (part 1 of 5)
level_0,index,DOI,Name,Temperature,proton conductivity,RH,Ea,Guest,NOTE,Water Adsorption(cm^3/g),g/g,mol/mol,weight,wt%
0,0,10.1021/acsaem.1c01541,RUBTAK,343.0,0.142,98.0,0.2,"imidazole,H2SO4",IL@UiO-66,1438.0,,,,
1,1,10.1021/acsaem.1c01541,RUBTAK,303.0,1.31e-06,40.0,,"imidazole,H2SO4",IL@UiO-66,208.0,,,,
2,2,10.1021/acsaem.1c01541,RUBTAK,303.0,0.0663,98.0,0.2,"imidazole,H2SO4",IL@UiO-66,1438.0,,,,
3,3,10.1021/acsaem.1c01541,RUBTAK,333.4044596,0.123545429,98.0,0.2,"imidazole,H2SO4",IL@UiO-66,1438.0,,,,
4,4,10.1021/acsaem.1c01541,RUBTAK,322.5868888,0.098002477,98.0,0.2,"imidazole,H2SO4",IL@UiO-66,1438.0,,,,
5,5,10.1021/acsaem.1c01541,RUBTAK,313.8495531,0.085707603,98.0,0.2,"imidazole,H2SO4",IL@UiO-66,1438.0,,,,
6,6,10.1021/acsaem.1c01541,RUBTAK,303.0,1.27e-05,49.7119,,"imidazole,H2SO4",IL@UiO-66,227.0,,,,
7,7,10.1021/acsaem.1c01541,RUBTAK,303.0,5.07e-05,59.6091,,"imidazole,H2SO4",IL@UiO-66,247.0,,,,
8,8,10.1021/acsaem.1c01541,RUBTAK,303.0,0.000754988,69.7737,,"imidazole,H2SO4",IL@UiO-66,260.0,,,,
9,9,10.1021/acsaem.1c01541,RUBTAK,303.0,0.014610329,79.6708,,"imidazole,H2SO4",IL@UiO-66,441.0,,,,
10,10,10.1021/acsaem.1c01541,RUBTAK,342.1482118,1.12e-05,98.0,0.53,,UiO-66,480.0,,,,
11,11,10.1021/acsaem.1c01541,RUBTAK,333.1134784,6.67e-06,98.0,0.53,,UiO-66,480.0,,,,
12,12,10.1021/acsaem.1c01541,RUBTAK,322.3705843,3.46e-06,98.0,0.53,,UiO-66,480.0,,,,
13,13,10.1021/acsaem.1c01541,RUBTAK,313.2135396,2.2e-06,98.0,0.53,,UiO-66,480.0,,,,
14,14,10.1021/acsaem.1c01541,RUBTAK,302.8339198,9.87e-07,98.0,0.53,,UiO-66,480.0,,,,
15,15,10.1021/acsaem.1c01541,RUBTAK,303.0,1.04e-08,40.2955,,,UiO-66,202.0,,,,
16,16,10.1021/acsaem.1c01541,RUBTAK,303.0,1.63e-08,50.2448,,,UiO-66,221.0,,,,
17,17,10.1021/acsaem.1c01541,RUBTAK,303.0,1.75e-08,60.194,,,UiO-66,240.0,,,,
18,18,10.1021/acsaem.1c01541,RUBTAK,303.0,1.88e-08,70.1433,,,UiO-66,253.0,,,,
19,19,10.1021/acsaem.1c01541,RUBTAK,303.0,5e-08,80.0806,,,UiO-66,316.0,,,,
20,20,10.1021/acsaem.1c01541,RUBTAK,303.0,1.41e-07,90.2955,,,UiO-66,385.0,,,,
21,21,10.1021/acsaem.1c01541,RUBTAK,303.0,1.16e-06,97.7284,,,UiO-66,480.0,,,,
22,22,10.1021/acsaem.2c03518,CPO-27-Mg-NCSFA,373.0,0.00044,0.0,0.23,formamidine,,0.0,,,,
23,23,10.1021/acsaem.2c03518,CPO-27-Mg-NCSFA,383.0,0.0005,0.0,0.23,formamidine,,0.0,,,,
24,24,10.1021/acsaem.2c03518,CPO-27-Mg-NCSFA,393.0,0.00059,0.0,0.23,formamidine,,0.0,,,,
25,25,10.1021/acsaem.2c03518,CPO-27-Mg-NCSFA,403.0,0.0007,0.0,0.23,formamidine,,0.0,,,,
26,26,10.1021/acsaem.2c03518,CPO-27-Mg-NCSFA,413.0,0.00078,0.0,0.23,formamidine,,0.0,,,,
27,27,10.1021/acsaem.2c03518,CPO-27-Mg-NCSMA,373.0,9.7e-07,0.0,0.54,methylamine,,0.0,,,,
28,28,10.1021/acsaem.2c03518,CPO-27-Mg-NCSMA,383.0,1.5e-06,0.0,0.54,methylamine,,0.0,,,,
29,29,10.1021/acsaem.2c03518,CPO-27-Mg-NCSMA,393.0,2.2e-06,0.0,0.54,methylamine,,0.0,,,,
30,30,10.1021/acsaem.2c03518,CPO-27-Mg-NCSMA,403.0,3.3e-06,0.0,0.54,methylamine,,0.0,,,,
31,31,10.1021/acsaem.2c03518,CPO-27-Mg-NCSMA,413.0,4.4e-06,0.0,0.54,methylamine,,0.0,,,,
32,32,10.1021/acsaem.2c03518,CPO-27-Mg-NCSFA,298.0,0.00022,30.0,0.55,formamidine,,78.0,,,,
33,33,10.1021/acsaem.2c03518,CPO-27-Mg-NCSFA,303.0,0.00035,30.0,0.55,formamidine,,78.0,,,,
34,34,10.1021/acsaem.2c03518,CPO-27-Mg-NCSFA,313.0,0.0007,30.0,0.55,formamidine,,78.0,,,,
35,35,10.1021/acsaem.2c03518,CPO-27-Mg-NCSFA,323.0,0.0011,30.0,0.55,formamidine,,78.0,,,,
36,36,10.1021/acsaem.2c03518,CPO-27-Mg-NCSFA,333.0,0.002,30.0,0.55,formamidine,,78.0,,,,
37,37,10.1021/acsaem.2c03518,CPO-27-Mg-NCSFA,298.0,0.0012,50.0,0.31,formamidine,,132.0,,,,
38,38,10.1021/acsaem.2c03518,CPO-27-Mg-NCSFA,303.0,0.0015,50.0,0.31,formamidine,,132.0,,,,
39,39,10.1021/acsaem.2c03518,CPO-27-Mg-NCSFA,313.0,0.0022,50.0,0.31,formamidine,,132.0,,,,
40,40,10.1021/acsaem.2c03518,CPO-27-Mg-NCSFA,323.0,0.0033,50.0,0.31,formamidine,,132.0,,,,
41,41,10.1021/acsaem.2c03518,CPO-27-Mg-NCSFA,333.0,0.0036,50.0,0.31,formamidine,,132.0,,,,
42,42,10.1021/acsaem.2c03518,CPO-27-Mg-NCSMA,298.0,0.00056,50.0,0.47,methylamine,,116.0,,,,
43,43,10.1021/acsaem.2c03518,CPO-27-Mg-NCSMA,303.0,0.00084,50.0,0.47,methylamine,,116.0,,,,
44,44,10.1021/acsaem.2c03518,CPO-27-Mg-NCSMA,313.0,0.0014,50.0,0.47,methylamine,,116.0,,,,
45,45,10.1021/acsaem.2c03518,CPO-27-Mg-NCSMA,323.0,0.0023,50.0,0.47,methylamine,,116.0,,,,
46,46,10.1021/acsaem.2c03518,CPO-27-Mg-NCSMA,333.0,0.0035,50.0,0.47,methylamine,,116.0,,,,
47,47,10.1021/acsaem.2c03518,CPO-27-Mg-NCSMA,298.0,0.0018,60.0,0.34,methylamine,,272.0,,,,
48,48,10.1021/acsaem.2c03518,CPO-27-Mg-NCSMA,303.0,0.0022,60.0,0.34,methylamine,,272.0,,,,
49,49,10.1021/acsaem.2c03518,CPO-27-Mg-NCSMA,313.0,0.0032,60.0,0.34,methylamine,,272.0,,,,
50,50,10.1021/acsaem.2c03518,CPO-27-Mg-NCSMA,323.0,0.0046,60.0,0.34,methylamine,,272.0,,,,
51,51,10.1021/acsaem.2c03518,CPO-27-Mg-NCSMA,333.0,0.007,60.0,0.34,methylamine,,272.0,,,,
52,52,10.1021/acsaem.2c03518,CPO-27-Mg-NCSMA,298.0,0.0038,70.0,0.27,methylamine,,404.0,,,,
53,53,10.1021/acsaem.2c03518,CPO-27-Mg-NCSMA,303.0,0.0046,70.0,0.27,methylamine,,404.0,,,,
54,54,10.1021/acsaem.2c03518,CPO-27-Mg-NCSMA,313.0,0.006,70.0,0.27,methylamine,,404.0,,,,
55,55,10.1021/acsaem.2c03518,CPO-27-Mg-NCSMA,323.0,0.0084,70.0,0.27,methylamine,,404.0,,,,
56,56,10.1021/acsaem.2c03518,CPO-27-Mg-NCSMA,333.0,0.01,70.0,0.27,methylamine,,404.0,,,,
106,106,10.1021/acsami.1c06346,CPO-27-Mg-NCS,298.0,7e-05,30.0,0.3,NH3,,,,,,
107,107,10.1021/acsami.1c06346,CPO-27-Mg-NCS,303.0,8.7e-05,30.0,0.3,NH3,,,,,,
108,108,10.1021/acsami.1c06346,CPO-27-Mg-NCS,313.0,0.00014,30.0,0.3,NH3,,,,,,
109,109,10.1021/acsami.1c06346,CPO-27-Mg-NCS,323.0,0.00016,30.0,0.3,NH3,,,,,,
110,110,10.1021/acsami.1c06346,CPO-27-Mg-NCS,298.0,0.00026,45.0,0.23,NH3,,,,,,
111,111,10.1021/acsami.1c06346,CPO-27-Mg-NCS,303.0,0.00033,45.0,0.23,NH3,,,,,,
112,112,10.1021/acsami.1c06346,CPO-27-Mg-NCS,313.0,0.00045,45.0,0.23,NH3,,,,,,
113,113,10.1021/acsami.1c06346,CPO-27-Mg-NCS,323.0,0.00053,45.0,0.23,NH3,,,,,,
114,114,10.1021/acsami.1c06346,CPO-27-Mg-NCS,333.0,0.00062,45.0,0.23,NH3,,,,,,
115,115,10.1021/acsami.1c06346,CPO-27-Mg-NCS,298.0,0.00068,60.0,0.17,NH3,,,,,,
116,116,10.1021/acsami.1c06346,CPO-27-Mg-NCS,303.0,0.00074,60.0,0.17,NH3,,,,,,
117,117,10.1021/acsami.1c06346,CPO-27-Mg-NCS,313.0,0.00087,60.0,0.17,NH3,,,,,,
118,118,10.1021/acsami.1c06346,CPO-27-Mg-NCS,323.0,0.0011,60.0,0.17,NH3,,,,,,
119,119,10.1021/acsami.1c06346,CPO-27-Mg-NCS,333.0,0.0012,60.0,0.17,NH3,,,,,,
120,120,10.1021/acsami.1c06346,CPO-27-Mg-NCS,298.0,0.0031,75.0,0.15,NH3,,,,,,
121,121,10.1021/acsami.1c06346,CPO-27-Mg-NCS,303.0,0.0033,75.0,0.15,NH3,,,,,,
122,122,10.1021/acsami.1c06346,CPO-27-Mg-NCS,313.0,0.0038,75.0,0.15,NH3,,,,,,
123,123,10.1021/acsami.1c06346,CPO-27-Mg-NCS,323.0,0.0045,75.0,0.15,NH3,,,,,,
124,124,10.1021/acsami.1c06346,CPO-27-Mg-NCS,333.0,0.0051,75.0,0.15,NH3,,,,,,
125,125,10.1021/acsami.1c06346,CPO-27-Mg-NCS,298.0,0.0039,90.0,0.26,NH3,,,,,,
126,126,10.1021/acsami.1c06346,CPO-27-Mg-NCS,303.0,0.0046,90.0,0.26,NH3,,,,,,
127,127,10.1021/acsami.1c06346,CPO-27-Mg-NCS,313.0,0.0048,90.0,0.26,NH3,,,,,,
128,128,10.1021/acsami.1c06346,CPO-27-Mg-NCS,323.0,0.0082,90.0,0.26,NH3,,,,,,
129,129,10.1021/acsami.1c06346,CPO-27-Mg-NCS,333.0,0.01,90.0,0.26,NH3,,,,,,
146,146,10.1021/acsami.1c09001,UXIQOJ,298.0,0.000957,95.0,,,Ni-MOF,,,,,
147,147,10.1021/acsami.1c09001,UXIQOJ,303.0,0.00108,95.0,,,Ni-MOF,,,,,
148,148,10.1021/acsami.1c09001,UXIQOJ,308.0,0.00126,95.0,,,Ni-MOF,,,,,
149,149,10.1021/acsami.1c09001,UXIQOJ,313.0,0.00187,95.0,,,Ni-MOF,,,,,
150,150,10.1021/acsami.1c09001,UXIQOJ,318.0,0.00239,95.0,,,Ni-MOF,,,,,
151,151,10.1021/acsami.1c09001,UXIQOJ,323.0,0.00391,95.0,,,Ni-MOF,,,,,
152,152,10.1021/acsami.1c09001,UXIQOJ,328.0,0.00478,95.0,,,Ni-MOF,,,,,
153,153,10.1021/acsami.8b18891,PIWWAW,298.0,8.32e-08,68.0,1.32,,,179.04800813531622,0.144,,,
154,154,10.1021/acsami.8b18891,PIWWAW,308.0,1.04e-07,68.0,1.32,,,179.04800813531622,0.144,,,
155,155,10.1021/acsami.8b18891,PIWWAW,313.0,1.43e-07,68.0,1.32,,,179.04800813531622,0.144,,,
156,156,10.1021/acsami.8b18891,PIWWAW,323.0,2.24e-07,68.0,1.32,,,179.04800813531622,0.144,,,
157,157,10.1021/acsami.8b18891,PIWWAW,333.0,3.21e-07,68.0,1.32,,,179.04800813531622,0.144,,,
158,158,10.1021/acsami.8b18891,PIWWAW,343.0,7.25e-07,68.0,1.32,,,179.04800813531622,0.144,,,
159,159,10.1021/acsami.8b18891,PIWWAW,353.0,4.91e-06,68.0,1.32,,,179.04800813531622,0.144,,,
160,160,10.1021/acsami.8b18891,PIWWAW,358.0,9.36e-06,68.0,1.32,,,179.04800813531622,0.144,,,
161,161,10.1021/acsami.8b18891,PIWWAW,363.0,1.92e-05,68.0,1.32,,,179.04800813531622,0.144,,,
162,162,10.1021/acsami.8b18891,PIWWAW,368.0,5.6e-05,68.0,1.32,,,179.04800813531622,0.144,,,
163,163,10.1021/acsami.8b18891,PIWWAW,373.0,7.16e-05,68.0,1.32,,,179.04800813531622,0.144,,,
164,164,10.1021/acsami.8b18891,PIWWAW,298.0,1.35e-06,75.0,,,,182.77817497146864,0.147,,,
165,165,10.1021/acsami.8b18891,PIWWAW,308.0,2.45e-06,75.0,,,,182.77817497146864,0.147,,,
166,166,10.1021/acsami.8b18891,PIWWAW,313.0,5.04e-06,75.0,,,,182.77817497146864,0.147,,,
167,167,10.1021/acsami.8b18891,PIWWAW,323.0,9.53e-06,75.0,,,,182.77817497146864,0.147,,,
168,168,10.1021/acsami.8b18891,PIWWAW,333.0,1.36e-05,75.0,,,,182.77817497146864,0.147,,,
169,169,10.1021/acsami.8b18891,PIWWAW,343.0,1.75e-05,75.0,,,,182.77817497146864,0.147,,,
170,170,10.1021/acsami.8b18891,PIWWAW,353.0,2.62e-05,75.0,,,,182.77817497146864,0.147,,,
171,171,10.1021/acsami.8b18891,PIWWAW,358.0,3.63e-05,75.0,,,,182.77817497146864,0.147,,,
172,172,10.1021/acsami.8b18891,PIWWAW,363.0,5.25e-05,75.0,,,,182.77817497146864,0.147,,,
173,173,10.1021/acsami.8b18891,PIWWAW,368.0,8.16e-05,75.0,,,,182.77817497146864,0.147,,,
174,174,10.1021/acsami.8b18891,PIWWAW,373.0,0.000112,75.0,,,,182.77817497146864,0.147,,,
175,175,10.1021/acsami.8b18891,PIWWAW,298.0,3.87e-06,85.0,,,,188.99511969838932,0.152,,,
176,176,10.1021/acsami.8b18891,PIWWAW,308.0,6.14e-06,85.0,,,,188.99511969838932,0.152,,,
177,177,10.1021/acsami.8b18891,PIWWAW,313.0,9.15e-06,85.0,,,,188.99511969838932,0.152,,,
178,178,10.1021/acsami.8b18891,PIWWAW,323.0,1.45e-05,85.0,,,,188.99511969838932,0.152,,,
179,179,10.1021/acsami.8b18891,PIWWAW,333.0,4.06e-05,85.0,,,,188.99511969838932,0.152,,,
180,180,10.1021/acsami.8b18891,PIWWAW,343.0,5.28e-05,85.0,,,,188.99511969838932,0.152,,,
181,181,10.1021/acsami.8b18891,PIWWAW,353.0,6.47e-05,85.0,,,,188.99511969838932,0.152,,,
182,182,10.1021/acsami.8b18891,PIWWAW,358.0,8.98e-05,85.0,,,,188.99511969838932,0.152,,,
183,183,10.1021/acsami.8b18891,PIWWAW,363.0,0.000174,85.0,,,,188.99511969838932,0.152,,,
184,184,10.1021/acsami.8b18891,PIWWAW,368.0,0.000204,85.0,,,,188.99511969838932,0.152,,,
185,185,10.1021/acsami.8b18891,PIWWAW,373.0,0.000302,85.0,,,,188.99511969838932,0.152,,,
186,186,10.1021/acsami.8b18891,PIWWAW,298.0,5.21e-06,93.0,,,,195.21206442531007,0.157,,,
187,187,10.1021/acsami.8b18891,PIWWAW,308.0,1.15e-05,93.0,,,,195.21206442531007,0.157,,,
188,188,10.1021/acsami.8b18891,PIWWAW,313.0,1.52e-05,93.0,,,,195.21206442531007,0.157,,,
189,189,10.1021/acsami.8b18891,PIWWAW,323.0,2.55e-05,93.0,,,,195.21206442531007,0.157,,,
190,190,10.1021/acsami.8b18891,PIWWAW,333.0,2.99e-05,93.0,,,,195.21206442531007,0.157,,,
191,191,10.1021/acsami.8b18891,PIWWAW,343.0,5.99e-05,93.0,,,,195.21206442531007,0.157,,,
192,192,10.1021/acsami.8b18891,PIWWAW,353.0,8.11e-05,93.0,,,,195.21206442531007,0.157,,,
193,193,10.1021/acsami.8b18891,PIWWAW,358.0,0.000124,93.0,,,,195.21206442531007,0.157,,,
194,194,10.1021/acsami.8b18891,PIWWAW,363.0,0.0003,93.0,,,,195.21206442531007,0.157,,,
195,195,10.1021/acsami.8b18891,PIWWAW,368.0,0.000392,93.0,,,,195.21206442531007,0.157,,,
196,196,10.1021/acsami.8b18891,PIWWAW,373.0,0.000567,93.0,,,,195.21206442531007,0.157,,,
197,197,10.1021/acsami.8b18891,PIWWAW,298.0,1.13e-05,98.0,0.35,,,195.21206442531007,0.157,,,
198,198,10.1021/acsami.8b18891,PIWWAW,308.0,2.17e-05,98.0,0.35,,,195.21206442531007,0.157,,,
199,199,10.1021/acsami.8b18891,PIWWAW,313.0,3.75e-05,98.0,0.35,,,195.21206442531007,0.157,,,
200,200,10.1021/acsami.8b18891,PIWWAW,323.0,5.48e-05,98.0,0.35,,,195.21206442531007,0.157,,,
201,201,10.1021/acsami.8b18891,PIWWAW,333.0,6.25e-05,98.0,0.35,,,195.21206442531007,0.157,,,
202,202,10.1021/acsami.8b18891,PIWWAW,343.0,7.68e-05,98.0,0.35,,,195.21206442531007,0.157,,,
203,203,10.1021/acsami.8b18891,PIWWAW,353.0,0.000109,98.0,0.35,,,195.21206442531007,0.157,,,
204,204,10.1021/acsami.8b18891,PIWWAW,358.0,0.000146,98.0,0.35,,,195.21206442531007,0.157,,,
205,205,10.1021/acsami.8b18891,PIWWAW,363.0,0.000319,98.0,0.35,,,195.21206442531007,0.157,,,
206,206,10.1021/acsami.8b18891,PIWWAW,368.0,0.000632,98.0,0.35,,,195.21206442531007,0.157,,,
207,207,10.1021/acsami.8b18891,PIWWAW,373.0,0.00104,98.0,0.35,,,195.21206442531007,0.157,,,
222,222,10.1021/acsami.9b23356,YULCIU,308.0,2.7e-06,98.0,0.95,,FJU-82-Co,,,,,
223,223,10.1021/acsami.9b23356,YULCIU,313.0,7e-06,98.0,0.95,,FJU-82-Co,,,,,
224,224,10.1021/acsami.9b23356,YULCIU,318.0,1.57e-05,98.0,0.95,,FJU-82-Co,,,,,
225,225,10.1021/acsami.9b23356,YULCIU,323.0,3.5e-05,98.0,0.95,,FJU-82-Co,,,,,
226,226,10.1021/acsami.9b23356,YULCIU,328.0,5.35e-05,98.0,0.95,,FJU-82-Co,,,,,
227,227,10.1021/acsami.9b23356,YULCIU,333.0,7.4e-05,98.0,0.95,,FJU-82-Co,,,,,
228,228,10.1021/acsami.9b23356,YULCOA,308.0,2.32e-07,98.0,0.46,,FJU-82-Zn,,,,,
229,229,10.1021/acsami.9b23356,YULCOA,313.0,2.6e-07,98.0,0.46,,FJU-82-Zn,,,,,
230,230,10.1021/acsami.9b23356,YULCOA,318.0,2.97e-07,98.0,0.46,,FJU-82-Zn,,,,,
231,231,10.1021/acsami.9b23356,YULCOA,323.0,3.87e-07,98.0,0.46,,FJU-82-Zn,,,,,
232,232,10.1021/acsami.9b23356,YULCOA,328.0,4.67e-07,98.0,0.46,,FJU-82-Zn,,,,,
233,233,10.1021/acsami.9b23356,YULCOA,333.0,5.8e-07,98.0,0.46,,FJU-82-Zn,,,,,
234,234,10.1021/acsomega.1c00574,HAWGUL,333.0,5.96e-06,68.0,,,2 Ni,,,,,
235,235,10.1021/acsomega.1c00574,HAWGUL,343.0,8.08e-06,68.0,,,2 Ni,,,,,
236,236,10.1021/acsomega.1c00574,HAWGUL,353.0,1.12e-05,68.0,,,2 Ni,,,,,
237,237,10.1021/acsomega.1c00574,HAWGUL,363.0,1.54e-05,68.0,,,2 Ni,,,,,
238,238,10.1021/acsomega.1c00574,HAWGUL,333.0,6.88e-06,75.0,,,2 Ni,,,,,
239,239,10.1021/acsomega.1c00574,HAWGUL,343.0,8.87e-06,75.0,,,2 Ni,,,,,
240,240,10.1021/acsomega.1c00574,HAWGUL,353.0,1.46e-05,75.0,,,2 Ni,,,,,
241,241,10.1021/acsomega.1c00574,HAWGUL,363.0,1.99e-05,75.0,,,2 Ni,,,,,
242,242,10.1021/acsomega.1c00574,HAWGUL,333.0,8.35e-06,85.0,,,2 Ni,,,,,
243,243,10.1021/acsomega.1c00574,HAWGUL,343.0,1.27e-05,85.0,,,2 Ni,,,,,
244,244,10.1021/acsomega.1c00574,HAWGUL,353.0,1.75e-05,85.0,,,2 Ni,,,,,
245,245,10.1021/acsomega.1c00574,HAWGUL,363.0,2.64e-05,85.0,,,2 Ni,,,,,
246,246,10.1021/acsomega.1c00574,HAWGUL,303.0,6.45e-06,93.0,,,2 Ni,,,,,
247,247,10.1021/acsomega.1c00574,HAWGUL,313.0,7.61e-06,93.0,,,2 Ni,,,,,
248,248,10.1021/acsomega.1c00574,HAWGUL,323.0,8.96e-06,93.0,,,2 Ni,,,,,
249,249,10.1021/acsomega.1c00574,HAWGUL,333.0,1.07e-05,93.0,,,2 Ni,,,,,
250,250,10.1021/acsomega.1c00574,HAWGUL,343.0,1.4e-05,93.0,,,2 Ni,,,,,
251,251,10.1021/acsomega.1c00574,HAWGUL,353.0,2.08e-05,93.0,,,2 Ni,,,,,
252,252,10.1021/acsomega.1c00574,HAWGUL,363.0,4.32e-05,93.0,,,2 Ni,,,,,
253,253,10.1021/acsomega.1c00574,HAWGUL,303.0,1.01e-05,98.0,0.38,,2 Ni,,,,,
254,254,10.1021/acsomega.1c00574,HAWGUL,313.0,1.54e-05,98.0,0.38,,2 Ni,,,,,
255,255,10.1021/acsomega.1c00574,HAWGUL,323.0,2.13e-05,98.0,0.38,,2 Ni,,,,,
256,256,10.1021/acsomega.1c00574,HAWGUL,333.0,2.76e-05,98.0,0.38,,2 Ni,,,,,
257,257,10.1021/acsomega.1c00574,HAWGUL,343.0,4.63e-05,98.0,0.38,,2 Ni,,,,,
258,258,10.1021/acsomega.1c00574,HAWGUL,353.0,7.21e-05,98.0,0.38,,2 Ni,,,,,
259,259,10.1021/acsomega.1c00574,HAWGUL,363.0,0.000129,98.0,0.38,,2 Ni,,,,,
260,260,10.1021/jacsau.1c00388,PAZNAJ,333.0,0.0071,95.0,0.4,Me2NH,1,,,,,
261,261,10.1021/jacsau.1c00388,PAZNAJ,327.9054058,0.005483356,95.0,0.4,Me2NH,1,,,,,
262,262,10.1021/jacsau.1c00388,PAZNAJ,322.8743567,0.004550818,95.0,0.4,Me2NH,1,,,,,
263,263,10.1021/jacsau.1c00388,PAZNAJ,317.7064139,0.003416571,95.0,0.4,Me2NH,1,,,,,
264,264,10.1021/jacsau.1c00388,PAZNAJ,312.8402137,0.002982225,95.0,0.4,Me2NH,1,,,,,
265,265,10.1021/jacsau.1c00388,PAZNAJ,307.8486001,0.002238818,95.0,0.4,Me2NH,1,,,,,
266,266,10.1021/jacsau.1c00388,PAZNAJ,302.7495716,0.001768819,95.0,0.4,Me2NH,1,,,,,
267,267,10.1021/jacsau.1c00388,PAZNAJ,298.0,0.0014,95.0,0.4,Me2NH,1,,,,,
268,268,10.1021/jacsau.1c00388,PAZNAJ,292.7931885,0.001221417,95.0,0.4,Me2NH,1,,,,,
269,269,10.1021/jacsau.1c00388,PAZNAJ,287.6994117,0.000918288,95.0,0.4,Me2NH,1,,,,,
270,270,10.1021/jacsau.1c00388,PAZNAJ,333.0,1.3e-07,0.0,0.79,Me2NH,1,,,,,
271,271,10.1021/jacsau.1c00388,PAZNAJ,327.9979008,9.61e-08,0.0,0.79,Me2NH,1,,,,,
272,272,10.1021/jacsau.1c00388,PAZNAJ,322.8159884,6.2e-08,0.0,0.79,Me2NH,1,,,,,
273,273,10.1021/jacsau.1c00388,PAZNAJ,318.0863923,4.42e-08,0.0,0.79,Me2NH,1,,,,,
274,274,10.1021/jacsau.1c00388,PAZNAJ,312.9283206,2.85e-08,0.0,0.79,Me2NH,1,,,,,
275,275,10.1021/jacsau.1c00388,PAZNAJ,307.9358139,1.75e-08,0.0,0.79,Me2NH,1,,,,,
276,276,10.1021/jacsau.1c00388,PAZNAJ,302.9678733,1.07e-08,0.0,0.79,Me2NH,1,,,,,
277,277,10.1021/jacsau.1c00388,PAZNAJ,297.9009896,6.93e-09,0.0,0.79,Me2NH,1,,,,,
278,278,10.1021/jacsau.1c00388,PAZNAJ,292.8789414,3.66e-09,0.0,0.79,Me2NH,1,,,,,
279,279,10.1021/jacsau.1c00388,PAZNAJ,287.9023435,2.25e-09,0.0,0.79,Me2NH,1,,,,,
285,285,10.1021/acs.cgd.0c01042,OMIBAQ,313.0,0.000322,90.0,,methanol,PDA-WC,,,,,
286,286,10.1021/acs.cgd.1c00385,YAHWAJ,298.0,7.01e-07,98.0,,,1,78.0,,,,
294,294,10.1021/acs.cgd.1c00385,YAHWAJ,298.0,7.4e-10,33.1052,,,1,45.0,,,,
295,295,10.1021/acs.cgd.1c00385,YAHWAJ,298.0,9.33e-10,53.2154,,,1,48.0,,,,
296,296,10.1021/acs.cgd.1c00385,YAHWAJ,298.0,2.95e-09,74.9363,,,1,53.0,,,,
297,297,10.1021/acs.cgd.1c00872,WAVWAV,298.0,9.66e-09,30.0,0.34,,,34.814890470755934,0.028,,,
298,298,10.1021/acs.cgd.1c00872,WAVWAV,300.0,1.04e-08,30.0,0.34,,,34.814890470755934,0.028,,,
299,299,10.1021/acs.cgd.1c00872,WAVWAV,302.0,1.13e-08,30.0,0.34,,,34.814890470755934,0.028,,,
300,300,10.1021/acs.cgd.1c00872,WAVWAV,304.0,1.23e-08,30.0,0.34,,,34.814890470755934,0.028,,,
301,301,10.1021/acs.cgd.1c00872,WAVWAV,306.0,1.32e-08,30.0,0.34,,,34.814890470755934,0.028,,,
302,302,10.1021/acs.cgd.1c00872,WAVWAV,298.0,6.82e-08,50.0,0.65,,,43.51861308844492,0.035,,,
303,303,10.1021/acs.cgd.1c00872,WAVWAV,300.0,7.9e-08,50.0,0.65,,,43.51861308844492,0.035,,,
304,304,10.1021/acs.cgd.1c00872,WAVWAV,302.0,9.53e-08,50.0,0.65,,,43.51861308844492,0.035,,,
305,305,10.1021/acs.cgd.1c00872,WAVWAV,304.0,1.11e-07,50.0,0.65,,,43.51861308844492,0.035,,,
306,306,10.1021/acs.cgd.1c00872,WAVWAV,306.0,1.27e-07,50.0,0.65,,,43.51861308844492,0.035,,,
307,307,10.1021/acs.cgd.1c00872,WAVWAV,298.0,4.5e-06,70.0,0.71,,,49.73555781536562,0.04,,,
308,308,10.1021/acs.cgd.1c00872,WAVWAV,300.0,5.6e-06,70.0,0.71,,,49.73555781536562,0.04,,,
309,309,10.1021/acs.cgd.1c00872,WAVWAV,302.0,6.69e-06,70.0,0.71,,,49.73555781536562,0.04,,,
310,310,10.1021/acs.cgd.1c00872,WAVWAV,304.0,7.71e-06,70.0,0.71,,,49.73555781536562,0.04,,,
311,311,10.1021/acs.cgd.1c00872,WAVWAV,306.0,9.17e-06,70.0,0.71,,,49.73555781536562,0.04,,,
312,312,10.1021/acs.cgd.1c00872,WAVWAV,298.0,0.000317,90.0,1.05,,,72.11655883228015,0.058,,,
313,313,10.1021/acs.cgd.1c00872,WAVWAV,300.0,0.000462,90.0,1.05,,,72.11655883228015,0.058,,,
314,314,10.1021/acs.cgd.1c00872,WAVWAV,302.0,0.000565,90.0,1.05,,,72.11655883228015,0.058,,,
315,315,10.1021/acs.cgd.1c00872,WAVWAV,304.0,0.000721,90.0,1.05,,,72.11655883228015,0.058,,,
316,316,10.1021/acs.cgd.1c00872,WAVWAV,306.0,0.000939,90.0,1.05,,,72.11655883228015,0.058,,,
357,357,10.1021/acs.cgd.2c00875,YEQSEW,313.0,1.43e-07,68.0,0.93,,1,203.91578704299903,0.164,,,
358,358,10.1021/acs.cgd.2c00875,YEQSEW,323.0,8.37e-07,68.0,0.93,,1,203.91578704299903,0.164,,,
359,359,10.1021/acs.cgd.2c00875,YEQSEW,333.0,2.35e-06,68.0,0.93,,1,203.91578704299903,0.164,,,
360,360,10.1021/acs.cgd.2c00875,YEQSEW,343.0,5.76e-06,68.0,0.93,,1,203.91578704299903,0.164,,,
361,361,10.1021/acs.cgd.2c00875,YEQSEW,353.0,1.16e-05,68.0,0.93,,1,203.91578704299903,0.164,,,
362,362,10.1021/acs.cgd.2c00875,YEQSEW,363.0,2.55e-05,68.0,0.93,,1,203.91578704299903,0.164,,,
363,363,10.1021/acs.cgd.2c00875,YEQSEW,373.0,8.46e-05,68.0,0.93,,1,203.91578704299903,0.164,,,
364,364,10.1021/acs.cgd.2c00875,YEQSEW,313.0,4.76e-07,75.0,,,1,208.8893428245356,0.168,,,
365,365,10.1021/acs.cgd.2c00875,YEQSEW,323.0,9.96e-07,75.0,,,1,208.8893428245356,0.168,,,
366,366,10.1021/acs.cgd.2c00875,YEQSEW,333.0,3.75e-06,75.0,,,1,208.8893428245356,0.168,,,
367,367,10.1021/acs.cgd.2c00875,YEQSEW,343.0,6.72e-06,75.0,,,1,208.8893428245356,0.168,,,
368,368,10.1021/acs.cgd.2c00875,YEQSEW,353.0,1.24e-05,75.0,,,1,208.8893428245356,0.168,,,
369,369,10.1021/acs.cgd.2c00875,YEQSEW,363.0,3.45e-05,75.0,,,1,208.8893428245356,0.168,,,
370,370,10.1021/acs.cgd.2c00875,YEQSEW,373.0,0.000307,75.0,,,1,208.8893428245356,0.168,,,
371,371,10.1021/acs.cgd.2c00875,YEQSEW,313.0,6.46e-07,85.0,,,1,226.29678805991355,0.182,,,
372,372,10.1021/acs.cgd.2c00875,YEQSEW,323.0,1.51e-06,85.0,,,1,226.29678805991355,0.182,,,
373,373,10.1021/acs.cgd.2c00875,YEQSEW,333.0,4.21e-06,85.0,,,1,226.29678805991355,0.182,,,
374,374,10.1021/acs.cgd.2c00875,YEQSEW,343.0,9.71e-06,85.0,,,1,226.29678805991355,0.182,,,
375,375,10.1021/acs.cgd.2c00875,YEQSEW,353.0,2.26e-05,85.0,,,1,226.29678805991355,0.182,,,
376,376,10.1021/acs.cgd.2c00875,YEQSEW,363.0,3.54e-05,85.0,,,1,226.29678805991355,0.182,,,
377,377,10.1021/acs.cgd.2c00875,YEQSEW,373.0,0.000319,85.0,,,1,226.29678805991355,0.182,,,
378,378,10.1021/acs.cgd.2c00875,YEQSEW,303.0,4.52e-06,93.0,,,1,247.434400131444,0.199,,,
379,379,10.1021/acs.cgd.2c00875,YEQSEW,313.0,1.15e-05,93.0,,,1,247.434400131444,0.199,,,
380,380,10.1021/acs.cgd.2c00875,YEQSEW,323.0,1.95e-05,93.0,,,1,247.434400131444,0.199,,,
381,381,10.1021/acs.cgd.2c00875,YEQSEW,333.0,3.4e-05,93.0,,,1,247.434400131444,0.199,,,
382,382,10.1021/acs.cgd.2c00875,YEQSEW,343.0,9.44e-05,93.0,,,1,247.434400131444,0.199,,,
383,383,10.1021/acs.cgd.2c00875,YEQSEW,353.0,0.000561,93.0,,,1,247.434400131444,0.199,,,
384,384,10.1021/acs.cgd.2c00875,YEQSEW,363.0,0.00107,93.0,,,1,247.434400131444,0.199,,,
385,385,10.1021/acs.cgd.2c00875,YEQSEW,373.0,0.0024,93.0,,,1,247.434400131444,0.199,,,
386,386,10.1021/acs.cgd.2c00875,YEQSEW,303.0,0.000149,98.0,0.42,,1,247.434400131444,0.199,,,
387,387,10.1021/acs.cgd.2c00875,YEQSEW,313.0,0.000528,98.0,0.42,,1,247.434400131444,0.199,,,
388,388,10.1021/acs.cgd.2c00875,YEQSEW,323.0,0.000781,98.0,0.42,,1,247.434400131444,0.199,,,
389,389,10.1021/acs.cgd.2c00875,YEQSEW,333.0,0.000881,98.0,0.42,,1,247.434400131444,0.199,,,
390,390,10.1021/acs.cgd.2c00875,YEQSEW,343.0,0.00134,98.0,0.42,,1,247.434400131444,0.199,,,
391,391,10.1021/acs.cgd.2c00875,YEQSEW,353.0,0.00211,98.0,0.42,,1,247.434400131444,0.199,,,
392,392,10.1021/acs.cgd.2c00875,YEQSEW,363.0,0.00267,98.0,0.42,,1,247.434400131444,0.199,,,
393,393,10.1021/acs.cgd.2c00875,YEQSEW,373.0,0.00583,98.0,0.42,,1,247.434400131444,0.199,,,
394,394,10.1021/acs.cgd.2c00875,YEQSIA,313.0,2.92e-06,68.0,0.71,CH3CN,2,43.51861308844492,0.035,,,
395,395,10.1021/acs.cgd.2c00875,YEQSIA,323.0,1.28e-05,68.0,0.71,CH3CN,2,43.51861308844492,0.035,,,
396,396,10.1021/acs.cgd.2c00875,YEQSIA,333.0,3.76e-05,68.0,0.71,CH3CN,2,43.51861308844492,0.035,,,
397,397,10.1021/acs.cgd.2c00875,YEQSIA,343.0,6.16e-05,68.0,0.71,CH3CN,2,43.51861308844492,0.035,,,
398,398,10.1021/acs.cgd.2c00875,YEQSIA,353.0,0.000135,68.0,0.71,CH3CN,2,43.51861308844492,0.035,,,
399,399,10.1021/acs.cgd.2c00875,YEQSIA,363.0,0.000186,68.0,0.71,CH3CN,2,43.51861308844492,0.035,,,
400,400,10.1021/acs.cgd.2c00875,YEQSIA,373.0,0.000298,68.0,0.71,CH3CN,2,43.51861308844492,0.035,,,
401,401,10.1021/acs.cgd.2c00875,YEQSIA,303.0,5.4e-07,75.0,,CH3CN,2,46.0053909792132,0.037,,,
402,402,10.1021/acs.cgd.2c00875,YEQSIA,313.0,4.37e-06,75.0,,CH3CN,2,46.0053909792132,0.037,,,
403,403,10.1021/acs.cgd.2c00875,YEQSIA,323.0,1.82e-05,75.0,,CH3CN,2,46.0053909792132,0.037,,,
404,404,10.1021/acs.cgd.2c00875,YEQSIA,333.0,4.42e-05,75.0,,CH3CN,2,46.0053909792132,0.037,,,
405,405,10.1021/acs.cgd.2c00875,YEQSIA,343.0,7.59e-05,75.0,,CH3CN,2,46.0053909792132,0.037,,,
406,406,10.1021/acs.cgd.2c00875,YEQSIA,353.0,0.000242,75.0,,CH3CN,2,46.0053909792132,0.037,,,
407,407,10.1021/acs.cgd.2c00875,YEQSIA,363.0,0.000595,75.0,,CH3CN,2,46.0053909792132,0.037,,,
408,408,10.1021/acs.cgd.2c00875,YEQSIA,373.0,0.000693,75.0,,CH3CN,2,46.0053909792132,0.037,,,
409,409,10.1021/acs.cgd.2c00875,YEQSIA,303.0,4.61e-06,85.0,,CH3CN,2,49.73555781536562,0.04,,,
410,410,10.1021/acs.cgd.2c00875,YEQSIA,313.0,1.47e-05,85.0,,CH3CN,2,49.73555781536562,0.04,,,
411,411,10.1021/acs.cgd.2c00875,YEQSIA,323.0,5.61e-05,85.0,,CH3CN,2,49.73555781536562,0.04,,,
412,412,10.1021/acs.cgd.2c00875,YEQSIA,333.0,0.000138,85.0,,CH3CN,2,49.73555781536562,0.04,,,
413,413,10.1021/acs.cgd.2c00875,YEQSIA,343.0,0.000337,85.0,,CH3CN,2,49.73555781536562,0.04,,,
414,414,10.1021/acs.cgd.2c00875,YEQSIA,353.0,0.000346,85.0,,CH3CN,2,49.73555781536562,0.04,,,
415,415,10.1021/acs.cgd.2c00875,YEQSIA,363.0,0.000621,85.0,,CH3CN,2,49.73555781536562,0.04,,,
416,416,10.1021/acs.cgd.2c00875,YEQSIA,373.0,0.000828,85.0,,CH3CN,2,49.73555781536562,0.04,,,
417,417,10.1021/acs.cgd.2c00875,YEQSIA,303.0,1.53e-05,93.0,,CH3CN,2,52.222335706133904,0.042,,,
418,418,10.1021/acs.cgd.2c00875,YEQSIA,313.0,2.84e-05,93.0,,CH3CN,2,52.222335706133904,0.042,,,
419,419,10.1021/acs.cgd.2c00875,YEQSIA,323.0,8.4e-05,93.0,,CH3CN,2,52.222335706133904,0.042,,,
420,420,10.1021/acs.cgd.2c00875,YEQSIA,333.0,0.000167,93.0,,CH3CN,2,52.222335706133904,0.042,,,
421,421,10.1021/acs.cgd.2c00875,YEQSIA,343.0,0.000419,93.0,,CH3CN,2,52.222335706133904,0.042,,,
422,422,10.1021/acs.cgd.2c00875,YEQSIA,353.0,0.000675,93.0,,CH3CN,2,52.222335706133904,0.042,,,
423,423,10.1021/acs.cgd.2c00875,YEQSIA,363.0,0.00084,93.0,,CH3CN,2,52.222335706133904,0.042,,,
424,424,10.1021/acs.cgd.2c00875,YEQSIA,373.0,0.00155,93.0,,CH3CN,2,52.222335706133904,0.042,,,
425,425,10.1021/acs.cgd.2c00875,YEQSIA,303.0,0.000333,98.0,0.33,CH3CN,2,52.222335706133904,0.042,,,
426,426,10.1021/acs.cgd.2c00875,YEQSIA,313.0,0.000446,98.0,0.33,CH3CN,2,52.222335706133904,0.042,,,
427,427,10.1021/acs.cgd.2c00875,YEQSIA,323.0,0.000534,98.0,0.33,CH3CN,2,52.222335706133904,0.042,,,
428,428,10.1021/acs.cgd.2c00875,YEQSIA,333.0,0.000727,98.0,0.33,CH3CN,2,52.222335706133904,0.042,,,
429,429,10.1021/acs.cgd.2c00875,YEQSIA,343.0,0.0011,98.0,0.33,CH3CN,2,52.222335706133904,0.042,,,
430,430,10.1021/acs.cgd.2c00875,YEQSIA,353.0,0.00161,98.0,0.33,CH3CN,2,52.222335706133904,0.042,,,
431,431,10.1021/acs.cgd.2c00875,YEQSIA,363.0,0.00274,98.0,0.33,CH3CN,2,52.222335706133904,0.042,,,
432,432,10.1021/acs.cgd.2c00875,YEQSIA,373.0,0.00314,98.0,0.33,CH3CN,2,52.222335706133904,0.042,,,
433,433,10.1021/acs.cgd.2c00875,YEQSOG,313.0,1.62e-06,68.0,0.55,,3,50.97894676074976,0.041,,,
434,434,10.1021/acs.cgd.2c00875,YEQSOG,323.0,6.19e-06,68.0,0.55,,3,50.97894676074976,0.041,,,
435,435,10.1021/acs.cgd.2c00875,YEQSOG,333.0,1.26e-05,68.0,0.55,,3,50.97894676074976,0.041,,,
436,436,10.1021/acs.cgd.2c00875,YEQSOG,343.0,3.16e-05,68.0,0.55,,3,50.97894676074976,0.041,,,
437,437,10.1021/acs.cgd.2c00875,YEQSOG,353.0,3.31e-05,68.0,0.55,,3,50.97894676074976,0.041,,,
438,438,10.1021/acs.cgd.2c00875,YEQSOG,363.0,3.66e-05,68.0,0.55,,3,50.97894676074976,0.041,,,
439,439,10.1021/acs.cgd.2c00875,YEQSOG,373.0,8.49e-05,68.0,0.55,,3,50.97894676074976,0.041,,,
440,440,10.1021/acs.cgd.2c00875,YEQSOG,303.0,1.11e-06,75.0,,,3,53.46572465151804,0.043,,,
441,441,10.1021/acs.cgd.2c00875,YEQSOG,313.0,5.72e-06,75.0,,,3,53.46572465151804,0.043,,,
442,442,10.1021/acs.cgd.2c00875,YEQSOG,323.0,1.92e-05,75.0,,,3,53.46572465151804,0.043,,,
443,443,10.1021/acs.cgd.2c00875,YEQSOG,333.0,4.84e-05,75.0,,,3,53.46572465151804,0.043,,,
444,444,10.1021/acs.cgd.2c00875,YEQSOG,343.0,8.68e-05,75.0,,,3,53.46572465151804,0.043,,,
445,445,10.1021/acs.cgd.2c00875,YEQSOG,353.0,9.29e-05,75.0,,,3,53.46572465151804,0.043,,,
446,446,10.1021/acs.cgd.2c00875,YEQSOG,363.0,0.000176,75.0,,,3,53.46572465151804,0.043,,,
447,447,10.1021/acs.cgd.2c00875,YEQSOG,373.0,0.000319,75.0,,,3,53.46572465151804,0.043,,,
448,448,10.1021/acs.cgd.2c00875,YEQSOG,303.0,2.73e-06,85.0,,,3,55.952502542286325,0.045,,,
449,449,10.1021/acs.cgd.2c00875,YEQSOG,313.0,1.51e-05,85.0,,,3,55.952502542286325,0.045,,,
450,450,10.1021/acs.cgd.2c00875,YEQSOG,323.0,4.56e-05,85.0,,,3,55.952502542286325,0.045,,,
451,451,10.1021/acs.cgd.2c00875,YEQSOG,333.0,8.57e-05,85.0,,,3,55.952502542286325,0.045,,,
452,452,10.1021/acs.cgd.2c00875,YEQSOG,343.0,9.62e-05,85.0,,,3,55.952502542286325,0.045,,,
453,453,10.1021/acs.cgd.2c00875,YEQSOG,353.0,0.000102,85.0,,,3,55.952502542286325,0.045,,,
454,454,10.1021/acs.cgd.2c00875,YEQSOG,363.0,0.000218,85.0,,,3,55.952502542286325,0.045,,,
455,455,10.1021/acs.cgd.2c00875,YEQSOG,373.0,0.000416,85.0,,,3,55.952502542286325,0.045,,,
456,456,10.1021/acs.cgd.2c00875,YEQSOG,303.0,2.9e-06,93.0,,,3,58.439280433054606,0.047,,,
457,457,10.1021/acs.cgd.2c00875,YEQSOG,313.0,1.9e-05,93.0,,,3,58.439280433054606,0.047,,,
458,458,10.1021/acs.cgd.2c00875,YEQSOG,323.0,6.06e-05,93.0,,,3,58.439280433054606,0.047,,,
459,459,10.1021/acs.cgd.2c00875,YEQSOG,333.0,8.64e-05,93.0,,,3,58.439280433054606,0.047,,,
460,460,10.1021/acs.cgd.2c00875,YEQSOG,343.0,9.76e-05,93.0,,,3,58.439280433054606,0.047,,,
461,461,10.1021/acs.cgd.2c00875,YEQSOG,353.0,0.000103,93.0,,,3,58.439280433054606,0.047,,,
462,462,10.1021/acs.cgd.2c00875,YEQSOG,363.0,0.000251,93.0,,,3,58.439280433054606,0.047,,,
463,463,10.1021/acs.cgd.2c00875,YEQSOG,373.0,0.000492,93.0,,,3,58.439280433054606,0.047,,,
464,464,10.1021/acs.cgd.2c00875,YEQSOG,303.0,0.000334,98.0,0.34,,3,58.439280433054606,0.047,,,
465,465,10.1021/acs.cgd.2c00875,YEQSOG,313.0,0.000391,98.0,0.34,,3,58.439280433054606,0.047,,,
466,466,10.1021/acs.cgd.2c00875,YEQSOG,323.0,0.000474,98.0,0.34,,3,58.439280433054606,0.047,,,
467,467,10.1021/acs.cgd.2c00875,YEQSOG,333.0,0.000868,98.0,0.34,,3,58.439280433054606,0.047,,,
468,468,10.1021/acs.cgd.2c00875,YEQSOG,343.0,0.00108,98.0,0.34,,3,58.439280433054606,0.047,,,
469,469,10.1021/acs.cgd.2c00875,YEQSOG,353.0,0.00177,98.0,0.34,,3,58.439280433054606,0.047,,,
470,470,10.1021/acs.cgd.2c00875,YEQSOG,363.0,0.0023,98.0,0.34,,3,58.439280433054606,0.047,,,
471,471,10.1021/acs.cgd.2c00875,YEQSOG,373.0,0.00308,98.0,0.34,,3,58.439280433054606,0.047,,,
472,472,10.1021/acs.cgd.2c01251,GEWTIP,303.0,3.94e-07,65.0,,,Ni-MOF,,,,,
473,473,10.1021/acs.cgd.2c01251,GEWTIP,313.0,9.79e-07,65.0,,,Ni-MOF,,,,,
474,474,10.1021/acs.cgd.2c01251,GEWTIP,328.0,1.62e-06,65.0,,,Ni-MOF,,,,,
475,475,10.1021/acs.cgd.2c01251,GEWTIP,343.0,1.95e-06,65.0,,,Ni-MOF,,,,,
476,476,10.1021/acs.cgd.2c01251,GEWTIP,358.0,4.88e-06,65.0,,,Ni-MOF,,,,,
477,477,10.1021/acs.cgd.2c01251,GEWTIP,303.0,2.44e-06,80.0,,,Ni-MOF,,,,,
478,478,10.1021/acs.cgd.2c01251,GEWTIP,313.0,4.27e-06,80.0,,,Ni-MOF,,,,,
479,479,10.1021/acs.cgd.2c01251,GEWTIP,328.0,5.59e-06,80.0,,,Ni-MOF,,,,,
480,480,10.1021/acs.cgd.2c01251,GEWTIP,343.0,1.11e-05,80.0,,,Ni-MOF,,,,,
481,481,10.1021/acs.cgd.2c01251,GEWTIP,358.0,3.25e-05,80.0,,,Ni-MOF,,,,,
482,482,10.1021/acs.cgd.2c01251,GEWTIP,303.0,0.000107,95.0,0.36,,Ni-MOF,,,,,
483,483,10.1021/acs.cgd.2c01251,GEWTIP,313.0,0.000184,95.0,0.36,,Ni-MOF,,,,,
484,484,10.1021/acs.cgd.2c01251,GEWTIP,328.0,0.000279,95.0,0.36,,Ni-MOF,,,,,
485,485,10.1021/acs.cgd.2c01251,GEWTIP,343.0,0.00108,95.0,0.36,,Ni-MOF,,,,,
486,486,10.1021/acs.cgd.2c01251,GEWTIP,358.0,0.00195,95.0,0.36,,Ni-MOF,,,,,
487,487,10.1021/acs.cgd.5b00799,JUNBUR,298.0,2.35e-10,40.0,,bmib,1,,,,,
488,488,10.1021/acs.cgd.5b00799,JUNBUR,298.0,7.08e-10,50.0,,bmib,1,,,,,
489,489,10.1021/acs.cgd.5b00799,JUNBUR,298.0,3.36e-09,60.0,,bmib,1,,,,,
490,490,10.1021/acs.cgd.5b00799,JUNBUR,298.0,3.77e-08,70.0,,bmib,1,,,,,
491,491,10.1021/acs.cgd.5b00799,JUNBUR,298.0,3.45e-07,80.0,,bmib,1,,,,,
492,492,10.1021/acs.cgd.5b00799,JUNBUR,298.0,2.71e-06,90.0,,bmib,1,,,,,
493,493,10.1021/acs.cgd.5b00799,JUNBUR,298.0,6.7e-06,95.0,0.62,bmib,1,,,,,
497,497,10.1021/acs.cgd.5b00799,JUNBUR,333.0,5.4e-05,95.0,0.62,bmib,1,,,,,
498,498,10.1021/acs.cgd.5b00799,JUNBUR,322.5806452,2.13e-05,95.0,0.62,bmib,1,,,,,
499,499,10.1021/acs.cgd.5b00799,JUNBUR,312.5644664,1.25e-05,95.0,0.62,bmib,1,,,,,
500,500,10.1021/acs.cgd.5b00799,JUNBUR,302.5215168,7.35e-06,95.0,0.62,bmib,1,,,,,
525,525,10.1021/acs.cgd.8b00545,YEXCOW,353.0,0.00125,0.0,0.38,,FJU-16,,,,,
526,526,10.1021/acs.cgd.8b00545,YEXCOW,342.4798279,0.001050769,0.0,0.38,,FJU-16,,,,,
527,527,10.1021/acs.cgd.8b00545,YEXCOW,332.4755464,0.000859477,0.0,0.38,,FJU-16,,,,,
528,528,10.1021/acs.cgd.8b00545,YEXCOW,322.3872128,0.00066054,0.0,0.38,,FJU-16,,,,,
529,529,10.1021/acs.cgd.8b00545,YEXCOW,312.2794526,0.000497603,0.0,0.38,,FJU-16,,,,,
530,530,10.1021/acs.cgd.8b00545,YEXCOW,303.0,0.000364,0.0,0.38,,FJU-16,,,,,
531,531,10.1021/acs.cgd.8b00545,YEXCOW,292.2378699,0.000260247,0.0,0.38,,FJU-16,,,,,
532,532,10.1021/acs.cgd.8b00545,YEXCOW,282.6519537,0.000169317,0.0,0.38,,FJU-16,,,,,
533,533,10.1021/acs.cgd.8b00545,YEXCOW,272.9734451,9.92e-05,0.0,0.38,,FJU-16,,,,,
534,534,10.1021/acs.cgd.8b00545,YEXCOW,262.6326295,5.04e-05,0.0,0.38,,FJU-16,,,,,
535,535,10.1021/acs.cgd.8b00545,YEXCOW,253.0492434,2.25e-05,0.0,0.38,,FJU-16,,,,,
536,536,10.1021/acs.cgd.8b00545,YEXCOW,243.0275399,7.8e-06,0.0,0.38,,FJU-16,,,,,
537,537,10.1021/acs.cgd.8b00545,YEXCOW,233.0,2.9e-06,0.0,0.38,,FJU-16,,,,,
538,538,10.1021/acs.cgd.8b00545,YEXCUC,373.0,0.0108,0.0,0.29,,FJU-17,,,,,
539,539,10.1021/acs.cgd.8b00545,YEXCUC,342.7686106,0.009350592,0.0,0.29,,FJU-17,,,,,
540,540,10.1021/acs.cgd.8b00545,YEXCUC,332.7476974,0.007487805,0.0,0.29,,FJU-17,,,,,
541,541,10.1021/acs.cgd.8b00545,YEXCUC,322.6420512,0.005878277,0.0,0.29,,FJU-17,,,,,
542,542,10.1021/acs.cgd.8b00545,YEXCUC,312.8255341,0.004518507,0.0,0.29,,FJU-17,,,,,
543,543,10.1021/acs.cgd.8b00545,YEXCUC,303.0,0.00317,0.0,0.29,,FJU-17,,,,,
544,544,10.1021/acs.cgd.8b00545,YEXCUC,292.7169105,0.002313782,0.0,0.29,,FJU-17,,,,,
545,545,10.1021/acs.cgd.8b00545,YEXCUC,282.5952417,0.001607658,0.0,0.29,,FJU-17,,,,,
546,546,10.1021/acs.cgd.8b00545,YEXCUC,272.6838912,0.001071363,0.0,0.29,,FJU-17,,,,,
547,547,10.1021/acs.cgd.8b00545,YEXCUC,262.7934417,0.000656861,0.0,0.29,,FJU-17,,,,,
548,548,10.1021/acs.cgd.8b00545,YEXCUC,252.7914496,0.000378738,0.0,0.29,,FJU-17,,,,,
549,549,10.1021/acs.cgd.8b00545,YEXCUC,242.7820885,0.000201,0.0,0.29,,FJU-17,,,,,
550,550,10.1021/acs.cgd.8b00545,YEXCUC,233.0,9.13e-05,0.0,0.29,,FJU-17,,,,,
551,551,10.1021/acs.cgd.8b01327,SISZEC,303.0,8.6e-05,98.0,0.3,DMF,1,160.0,,,,
552,552,10.1021/acs.cgd.8b01327,SISZEC,300.9953918,7.92e-05,98.0,0.3,DMF,1,160.0,,,,
553,553,10.1021/acs.cgd.8b01327,SISZEC,298.9679626,7.32e-05,98.0,0.3,DMF,1,160.0,,,,
554,554,10.1021/acs.cgd.8b01327,SISZEC,296.9967687,6.5e-05,98.0,0.3,DMF,1,160.0,,,,
555,555,10.1021/acs.cgd.8b01327,SISZEC,294.9748092,6.1e-05,98.0,0.3,DMF,1,160.0,,,,
556,556,10.1021/acs.cgd.8b01327,SISZEC,292.9767611,5.88e-05,98.0,0.3,DMF,1,160.0,,,,
557,557,10.1021/acs.chemmater.1c02562,JAVDIX,303.0,1.93e-07,60.0,,,,25.91533959439227,,,,0.0204
558,558,10.1021/acs.chemmater.1c02562,JAVDIX,303.0,4.55e-06,70.0,,,,31.647069546987517,,,,0.0248
559,559,10.1021/acs.chemmater.1c02562,JAVDIX,303.0,0.000103,80.0,,,,44.33397772254441,,,,0.0344
560,560,10.1021/acs.chemmater.1c02562,JAVDIX,303.0,0.00139,90.0,,,,58.63874345549739,,,,0.045
561,561,10.1021/acs.chemmater.1c02562,JAVDIX,343.0,0.0133,100.0,0.32,,,93.66786140979691,,,,0.07
562,562,10.1021/acs.chemmater.1c02562,JAVDIX,332.8440526,0.00931002,100.0,0.32,,,93.66786140979691,,,,0.07
563,563,10.1021/acs.chemmater.1c02562,JAVDIX,323.0401959,0.006578709,100.0,0.32,,,93.66786140979691,,,,0.07
564,564,10.1021/acs.chemmater.1c02562,JAVDIX,312.9312584,0.005041006,100.0,0.32,,,93.66786140979691,,,,0.07
565,565,10.1021/acs.chemmater.1c02562,JAVDIX,303.0,0.00347,100.0,0.32,,,93.66786140979691,,,,0.07
566,566,10.1021/cm302381k,NEZWOG01,294.0,5.6e-06,98.0,,,LaHPA-1,,,,,
567,567,10.1021/cm302381k,NIBXUT,294.0,0.00032,98.0,0.23,,GdHPA-2,,,,,
568,568,10.1021/cm302381k,NIBXUT,292.1533454,0.000286418,98.0,0.23,,GdHPA-2,,,,,
569,569,10.1021/cm302381k,NIBXUT,290.1384831,0.000264966,98.0,0.23,,GdHPA-2,,,,,
570,570,10.1021/cm302381k,NIBXUT,288.1512218,0.000253431,98.0,0.23,,GdHPA-2,,,,,
571,571,10.1021/cm302381k,NIBXUT,286.1566021,0.000239723,98.0,0.23,,GdHPA-2,,,,,
572,572,10.1021/cm302381k,NIBXUT,284.1554899,0.000226757,98.0,0.23,,GdHPA-2,,,,,
573,573,10.1021/cm302381k,NIBXUT,294.1219724,2.01e-05,69.0,0.49,,GdHPA-2,,,,,
574,574,10.1021/cm302381k,NIBXUT,292.1533454,1.82e-05,69.0,0.49,,GdHPA-2,,,,,
575,575,10.1021/cm302381k,NIBXUT,290.1384831,1.57e-05,69.0,0.49,,GdHPA-2,,,,,
576,576,10.1021/cm302381k,NIBXUT,288.1512218,1.39e-05,69.0,0.49,,GdHPA-2,,,,,
577,577,10.1021/cm302381k,NIBXUT,286.1222142,1.18e-05,69.0,0.49,,GdHPA-2,,,,,
578,578,10.1021/cm302381k,NIBXUT,284.1554899,1.03e-05,69.0,0.49,,GdHPA-2,,,,,
579,579,10.1021/cm302381k,NEZWOG01,292.1439569,5.18e-06,98.0,,,LaHPA-1,,,,,
580,580,10.1021/cm302381k,NEZWOG01,290.1443758,4.9e-06,98.0,,,LaHPA-1,,,,,
581,581,10.1021/cm302381k,NEZWOG01,296.1225711,1.67e-06,55.0,,,LaHPA-1,,,,,
582,582,10.1021/cm302381k,NEZWOG01,292.1234748,1.59e-06,55.0,,,LaHPA-1,,,,,
583,583,10.1021/cm302381k,NEZWOG01,290.1443758,1.5e-06,55.0,,,LaHPA-1,,,,,
584,584,10.1021/acs.chemmater.6b01286,ITIPOS,293.2932,8.25e-06,95.0,0.34,,1,,,,,
585,585,10.1021/acs.chemmater.6b01286,ITIPOS,298.2971,1.05e-05,95.0,0.34,,,,,,,
586,586,10.1021/acs.chemmater.6b01286,ITIPOS,304.2269,1.33e-05,95.0,0.34,,,,,,,
587,587,10.1021/acs.chemmater.6b01286,ITIPOS,310.1571,1.74e-05,95.0,0.34,,,,,,,
588,588,10.1021/acs.chemmater.6b01286,ITIPOS,315.344,1.94e-05,95.0,0.34,,,,,,,
589,589,10.1021/acs.chemmater.6b01286,ITIPOS,321.0894,2.6e-05,95.0,0.34,,,,,,,
590,590,10.1021/acs.chemmater.6b01286,ITIPOS,325.9059,2.89e-05,95.0,0.34,,,,,,,
591,591,10.1021/acs.chemmater.6b01286,ITIPOS,331.0937,3.39e-05,95.0,0.34,,,,,,,
592,592,10.1021/acs.chemmater.6b01286,ITIPOS,336.0967,4.08e-05,95.0,0.34,,,,,,,
593,593,10.1021/acs.chemmater.6b01286,ITIPOS,340.7298,5.05e-05,95.0,0.34,,,,,,,
594,594,10.1021/acs.chemmater.6b01286,ITIPOS,345.3615,5.78e-05,95.0,0.34,,,,,,,
595,595,10.1021/acs.chemmater.6b01286,ITIPOS,349.8094,7.15e-05,95.0,0.34,,,,,,,
596,596,10.1021/acs.chemmater.6b01286,ITIPOS,354.0717,8.61e-05,95.0,0.34,,,,,,,
597,597,10.1021/acs.chemmater.6b01286,ITIPOS,293.4394,7.3e-07,80.0,0.42,,,,,,,
598,598,10.1021/acs.chemmater.6b01286,ITIPOS,298.2602,1.06e-06,80.0,0.42,,,,,,,
599,599,10.1021/acs.chemmater.6b01286,ITIPOS,304.1921,1.54e-06,80.0,0.42,,,,,,,
600,600,10.1021/acs.chemmater.6b01286,ITIPOS,309.9359,1.86e-06,80.0,0.42,,,,,,,
601,601,10.1021/acs.chemmater.6b01286,ITIPOS,315.4953,2.36e-06,80.0,0.42,,,,,,,
602,602,10.1021/acs.chemmater.6b01286,ITIPOS,320.8708,3.25e-06,80.0,0.42,,,,,,,
603,603,10.1021/acs.chemmater.6b01286,ITIPOS,326.0603,4.24e-06,80.0,0.42,,,,,,,
604,604,10.1021/acs.chemmater.6b01286,ITIPOS,331.0633,5.11e-06,80.0,0.42,,,,,,,
605,605,10.1021/acs.chemmater.6b01286,ITIPOS,336.0654,5.84e-06,80.0,0.42,,,,,,,
606,606,10.1021/acs.chemmater.6b01286,ITIPOS,340.7002,8.04e-06,80.0,0.42,,,,,,,
607,607,10.1021/acs.chemmater.6b01286,ITIPOS,345.332,9.18e-06,80.0,0.42,,,,,,,
608,608,10.1021/acs.chemmater.6b01286,ITIPOS,349.7794,1.11e-05,80.0,0.42,,,,,,,
609,609,10.1021/acs.chemmater.6b01286,ITIPOS,354.2273,1.37e-05,80.0,0.42,,,,,,,
610,610,10.1021/acs.chemmater.6b01286,ITIPOS,293.4155,1.66e-07,70.0,0.43,,,,,,,
611,611,10.1021/acs.chemmater.6b01286,ITIPOS,298.235,2.22e-07,70.0,0.43,,,,,,,
612,612,10.1021/acs.chemmater.6b01286,ITIPOS,304.1652,2.88e-07,70.0,0.43,,,,,,,
613,613,10.1021/acs.chemmater.6b01286,ITIPOS,309.9097,3.66e-07,70.0,0.43,,,,,,,
614,614,10.1021/acs.chemmater.6b01286,ITIPOS,315.4695,4.76e-07,70.0,0.43,,,,,,,
615,615,10.1021/acs.chemmater.6b01286,ITIPOS,320.8433,5.87e-07,70.0,0.43,,,,,,,
616,616,10.1021/acs.chemmater.6b01286,ITIPOS,325.8514,9.7e-07,70.0,0.43,,,,,,,
617,617,10.1021/acs.chemmater.6b01286,ITIPOS,331.0391,1.14e-06,70.0,0.43,,,,,,,
618,618,10.1021/acs.chemmater.6b01286,ITIPOS,335.8569,1.37e-06,70.0,0.43,,,,,,,
619,619,10.1021/acs.chemmater.6b01286,ITIPOS,340.6742,1.6e-06,70.0,0.43,,,,,,,
620,620,10.1021/acs.chemmater.6b01286,ITIPOS,345.3064,1.87e-06,70.0,0.43,,,,,,,
621,621,10.1021/acs.chemmater.6b01286,ITIPOS,349.7538,2.25e-06,70.0,0.43,,,,,,,
622,622,10.1021/acs.chemmater.6b01286,ITIPOS,354.016,2.71e-06,70.0,0.43,,,,,,,
