Repository: seunghhs/ProtonMOF

# ProtonMOF

We developed a database of proton-conductive Metal-Organic Frameworks (MOFs) and applied machine learning techniques (transformer-based models) to predict their proton conductivity.

# download pre-trained moftransformer
$ moftransformer download pretrain_model
```

# If you want to use an already-trained model, edit the 'test/ckpt_path' part of the config file
$ python protonmof/train_freeze.py config/config_freeze_test.yml --test True
$ python protonmof/train_unfreeze.py config/config_unfreeze_test.yml --test True
```

File: protonmof/database/all_data.csv (part 2 of 7)
10.1021/acsaem.1c01541,RUBTAK,303.0,1.27e-05,49.7119,,"imidazole,H2SO4",IL@UiO-66,227.0,,,,
10.1021/acsaem.1c01541,RUBTAK,303.0,5.07e-05,59.6091,,"imidazole,H2SO4",IL@UiO-66,247.0,,,,
10.1021/acsaem.1c01541,RUBTAK,303.0,0.000754988,69.7737,,"imidazole,H2SO4",IL@UiO-66,260.0,,,,
10.1021/acsaem.1c01541,RUBTAK,303.0,0.014610329,79.6708,,"imidazole,H2SO4",IL@UiO-66,441.0,,,,
10.1021/acs.inorgchem.0c00053,IHOWEK,353.0,4.16e-05,75.0,,,1,110.6616161391885,0.089,,,
10.1021/acs.inorgchem.0c00053,IHOWEK,363.0,6.06e-05,75.0,,,1,110.6616161391885,0.089,,,
10.1021/acs.inorgchem.0c00053,IHOWEK,373.0,9.28e-05,75.0,,,1,110.6616161391885,0.089,,,
10.1021/acs.inorgchem.0c00053,IHOWEK,303.0,1.15e-06,85.0,,,1,112.15368287364949,0.0902,,,
10.1021/acs.inorgchem.0c00053,IHOWEK,313.0,4.23e-06,85.0,,,1,112.15368287364949,0.0902,,,
10.1021/acs.inorgchem.0c00053,IHOWEK,323.0,6.87e-06,85.0,,,1,112.15368287364949,0.0902,,,
10.1021/acs.inorgchem.0c00053,IHOWEK,333.0,9.22e-06,85.0,,,1,112.15368287364949,0.0902,,,
10.1021/acs.inorgchem.0c00053,IHOWEK,343.0,1.24e-05,85.0,,,1,112.15368287364949,0.0902,,,
10.1021/acs.inorgchem.0c00053,IHOWEK,353.0,6.32e-05,85.0,,,1,112.15368287364949,0.0902,,,
10.1021/acs.inorgchem.0c00053,IHOWEK,363.0,9.68e-05,85.0,,,1,112.15368287364949,0.0902,,,
10.1021/acs.inorgchem.0c00053,IHOWEK,373.0,0.000318,85.0,,,1,112.15368287364949,0.0902,,,
10.1021/acs.inorgchem.0c00053,IHOWEK,303.0,1.5e-06,93.0,,,1,113.14839402995678,0.091,,,
10.1021/acs.inorgchem.0c00053,IHOWEK,313.0,5.25e-06,93.0,,,1,113.14839402995678,0.091,,,
10.1021/acs.inorgchem.0c00053,IHOWEK,323.0,1.03e-05,93.0,,,1,113.14839402995678,0.091,,,
10.1021/acs.inorgchem.0c00053,IHOWEK,333.0,2.53e-05,93.0,,,1,113.14839402995678,0.091,,,
10.1021/acs.inorgchem.0c00053,IHOWEK,343.0,5.09e-05,93.0,,,1,113.14839402995678,0.091,,,
10.1021/acs.inorgchem.0c00053,IHOWEK,353.0,0.000104,93.0,,,1,113.14839402995678,0.091,,,
10.1021/acs.inorgchem.0c00053,IHOWEK,363.0,0.000194,93.0,,,1,113.14839402995678,0.091,,,
10.1021/acs.inorgchem.0c00053,IHOWEK,373.0,0.000897,93.0,,,1,113.14839402995678,0.091,,,
10.1021/acs.inorgchem.0c00053,IHOWEK,303.0,4.9e-06,98.0,,,1,115.63517192072506,0.093,,,
10.1021/acs.inorgchem.0c00053,IHOWEK,313.0,1.65e-05,98.0,,,1,115.63517192072506,0.093,,,
10.1021/acs.inorgchem.0c00053,IHOWEK,323.0,0.000175,98.0,,,1,115.63517192072506,0.093,,,
10.1021/acs.inorgchem.0c00053,IHOWEK,333.0,0.00072,98.0,,,1,115.63517192072506,0.093,,,
10.1021/acs.inorgchem.0c00053,IHOWEK,343.0,0.00116,98.0,,,1,115.63517192072506,0.093,,,
10.1021/acs.inorgchem.0c00053,IHOWEK,353.0,0.00266,98.0,,,1,115.63517192072506,0.093,,,
10.1021/acs.inorgchem.0c00053,IHOWEK,363.0,0.00367,98.0,,,1,115.63517192072506,0.093,,,
10.1021/acs.inorgchem.0c00053,IHOWEK,373.0,0.00472,98.0,,,1,115.63517192072506,0.093,,,
10.1021/acs.inorgchem.1c01522,FATKAO,303.0,8.79e-08,68.0,0.73,,1 Gd,177.80461918993208,0.143,,,
10.1021/acs.inorgchem.1c01522,FATKAO,313.0,1.86e-07,68.0,0.73,,1 Gd,177.80461918993208,0.143,,,
10.1021/acs.inorgchem.1c01522,FATKAO,323.0,3.18e-07,68.0,0.73,,1 Gd,177.80461918993208,0.143,,,
10.1021/acs.inorgchem.1c01522,FATKAO,333.0,6.38e-07,68.0,0.73,,1 Gd,177.80461918993208,0.143,,,
10.1021/acs.inorgchem.1c01522,FATKAO,343.0,1.42e-06,68.0,0.73,,1 Gd,177.80461918993208,0.143,,,
10.1021/acs.inorgchem.1c01522,FATKAO,353.0,3.4e-06,68.0,0.73,,1 Gd,177.80461918993208,0.143,,,
10.1021/acs.inorgchem.1c01522,FATKAO,363.0,7.61e-06,68.0,0.73,,1 Gd,177.80461918993208,0.143,,,
10.1021/acs.inorgchem.1c01522,FATKAO,373.0,1.65e-05,68.0,0.73,,1 Gd,177.80461918993208,0.143,,,
10.1021/acs.inorgchem.1c01522,FATKAO,303.0,1.82e-07,75.0,,,1 Gd,186.5083418076211,0.15,,,
10.1021/acs.inorgchem.1c01522,FATKAO,313.0,3.4e-07,75.0,,,1 Gd,186.5083418076211,0.15,,,
10.1021/acs.inorgchem.1c01522,FATKAO,323.0,5.76e-07,75.0,,,1 Gd,186.5083418076211,0.15,,,
10.1021/acs.inorgchem.1c01522,FATKAO,333.0,9.81e-07,75.0,,,1 Gd,186.5083418076211,0.15,,,
10.1021/acs.inorgchem.1c01522,FATKAO,343.0,3.83e-06,75.0,,,1 Gd,186.5083418076211,0.15,,,
10.1021/acs.inorgchem.1c01522,FATKAO,353.0,7.21e-06,75.0,,,1 Gd,186.5083418076211,0.15,,,
10.1021/acs.inorgchem.1c01522,FATKAO,363.0,1.21e-05,75.0,,,1 Gd,186.5083418076211,0.15,,,
10.1021/acs.inorgchem.1c01522,FATKAO,373.0,3.15e-05,75.0,,,1 Gd,186.5083418076211,0.15,,,
10.1021/acs.inorgchem.1c01522,FATKAO,303.0,4.32e-07,85.0,,,1 Gd,198.9422312614625,0.16,,,
10.1021/acs.inorgchem.1c01522,FATKAO,313.0,8.1e-07,85.0,,,1 Gd,198.9422312614625,0.16,,,
10.1021/acs.inorgchem.1c01522,FATKAO,323.0,1.42e-06,85.0,,,1 Gd,198.9422312614625,0.16,,,
10.1021/acs.inorgchem.1c01522,FATKAO,333.0,3.4e-06,85.0,,,1 Gd,198.9422312614625,0.16,,,
10.1021/acs.inorgchem.1c01522,FATKAO,343.0,8.79e-06,85.0,,,1 Gd,198.9422312614625,0.16,,,
10.1021/acs.inorgchem.1c01522,FATKAO,353.0,4.18e-05,85.0,,,1 Gd,198.9422312614625,0.16,,,
10.1021/acs.inorgchem.1c01522,FATKAO,363.0,8.09e-05,85.0,,,1 Gd,198.9422312614625,0.16,,,
10.1021/acs.inorgchem.1c01522,FATKAO,373.0,0.000165,85.0,,,1 Gd,198.9422312614625,0.16,,,
10.1021/acs.inorgchem.1c01522,FATKAO,303.0,8.87e-07,93.0,,,1 Gd,210.13273176991976,0.169,,,
10.1021/acs.inorgchem.1c01522,FATKAO,313.0,1.42e-06,93.0,,,1 Gd,210.13273176991976,0.169,,,
10.1021/acs.inorgchem.1c01522,FATKAO,323.0,2.43e-06,93.0,,,1 Gd,210.13273176991976,0.169,,,
10.1021/acs.inorgchem.1c01522,FATKAO,333.0,4.43e-06,93.0,,,1 Gd,210.13273176991976,0.169,,,
10.1021/acs.inorgchem.1c01522,FATKAO,343.0,1.21e-05,93.0,,,1 Gd,210.13273176991976,0.169,,,
10.1021/acs.inorgchem.1c01522,FATKAO,353.0,0.000182,93.0,,,1 Gd,210.13273176991976,0.169,,,
10.1021/acs.inorgchem.1c01522,FATKAO,363.0,0.000283,93.0,,,1 Gd,210.13273176991976,0.169,,,
10.1021/acs.inorgchem.1c01522,FATKAO,373.0,0.000622,93.0,,,1 Gd,210.13273176991976,0.169,,,
10.1021/acs.inorgchem.1c01522,FATKAO,303.0,6.58e-06,98.0,0.93,,1 Gd,210.13273176991976,0.169,,,
10.1021/acs.inorgchem.1c01522,FATKAO,313.0,9.04e-06,98.0,0.93,,1 Gd,210.13273176991976,0.169,,,
10.1021/acs.inorgchem.1c01522,FATKAO,323.0,1.34e-05,98.0,0.93,,1 Gd,210.13273176991976,0.169,,,
10.1021/acs.inorgchem.1c01522,FATKAO,333.0,2.18e-05,98.0,0.93,,1 Gd,210.13273176991976,0.169,,,
10.1021/acs.inorgchem.1c01522,FATKAO,343.0,0.000295,98.0,0.93,,1 Gd,210.13273176991976,0.169,,,
10.1021/acs.inorgchem.1c01522,FATKAO,353.0,0.000497,98.0,0.93,,1 Gd,210.13273176991976,0.169,,,
10.1021/acs.inorgchem.1c01522,FATKAO,363.0,0.000787,98.0,0.93,,1 Gd,210.13273176991976,0.169,,,
10.1021/acs.inorgchem.1c01522,FATKAO,373.0,0.00201,98.0,0.93,,1 Gd,210.13273176991976,0.169,,,
10.1021/acs.inorgchem.1c01522,FATKOC,303.0,4.05e-08,68.0,0.73,,2 Eu,167.85750762685896,0.135,,,
10.1021/acs.inorgchem.1c01522,FATKOC,313.0,7.5e-08,68.0,0.73,,2 Eu,167.85750762685896,0.135,,,
10.1021/acs.inorgchem.1c01522,FATKOC,323.0,1.13e-07,68.0,0.73,,2 Eu,167.85750762685896,0.135,,,
10.1021/acs.inorgchem.1c01522,FATKOC,333.0,2.68e-07,68.0,0.73,,2 Eu,167.85750762685896,0.135,,,
10.1021/acs.inorgchem.1c01522,FATKOC,343.0,6.07e-07,68.0,0.73,,2 Eu,167.85750762685896,0.135,,,
10.1021/acs.inorgchem.1c01522,FATKOC,353.0,1.19e-06,68.0,0.73,,2 Eu,167.85750762685896,0.135,,,
10.1021/acs.inorgchem.1c01522,FATKOC,363.0,2.83e-06,68.0,0.73,,2 Eu,167.85750762685896,0.135,,,
10.1021/acs.inorgchem.1c01522,FATKOC,373.0,7.73e-06,68.0,0.73,,2 Eu,167.85750762685896,0.135,,,
10.1021/acs.inorgchem.1c01522,FATKOC,303.0,1.38e-07,75.0,,,2 Eu,188.9951196983893,0.152,,,
10.1021/acs.inorgchem.1c01522,FATKOC,313.0,2.22e-07,75.0,,,2 Eu,188.9951196983893,0.152,,,
10.1021/acs.inorgchem.1c01522,FATKOC,323.0,3.8e-07,75.0,,,2 Eu,188.9951196983893,0.152,,,
10.1021/acs.inorgchem.1c01522,FATKOC,333.0,6.68e-07,75.0,,,2 Eu,188.9951196983893,0.152,,,
10.1021/acs.inorgchem.1c01522,FATKOC,343.0,2.83e-06,75.0,,,2 Eu,188.9951196983893,0.152,,,
10.1021/acs.inorgchem.1c01522,FATKOC,353.0,6.89e-06,75.0,,,2 Eu,188.9951196983893,0.152,,,
10.1021/acs.inorgchem.1c01522,FATKOC,363.0,9.62e-06,75.0,,,2 Eu,188.9951196983893,0.152,,,
10.1021/acs.inorgchem.1c01522,FATKOC,373.0,2.37e-05,75.0,,,2 Eu,188.9951196983893,0.152,,,
10.1021/acs.inorgchem.1c01522,FATKOC,303.0,2.63e-07,85.0,,,2 Eu,195.21206442531007,0.157,,,
10.1021/acs.inorgchem.1c01522,FATKOC,313.0,6.16e-07,85.0,,,2 Eu,195.21206442531007,0.157,,,
10.1021/acs.inorgchem.1c01522,FATKOC,323.0,1.18e-06,85.0,,,2 Eu,195.21206442531007,0.157,,,
10.1021/acs.inorgchem.1c01522,FATKOC,333.0,1.84e-06,85.0,,,2 Eu,195.21206442531007,0.157,,,
10.1021/acs.inorgchem.1c01522,FATKOC,343.0,6.3e-06,85.0,,,2 Eu,195.21206442531007,0.157,,,
10.1021/acs.inorgchem.1c01522,FATKOC,353.0,1.36e-05,85.0,,,2 Eu,195.21206442531007,0.157,,,
10.1021/acs.inorgchem.1c01522,FATKOC,363.0,3.19e-05,85.0,,,2 Eu,195.21206442531007,0.157,,,
10.1021/acs.inorgchem.1c01522,FATKOC,373.0,7.08e-05,85.0,,,2 Eu,195.21206442531007,0.157,,,
10.1021/acs.inorgchem.1c01522,FATKOC,303.0,5.18e-07,93.0,,,2 Eu,210.13273176991976,0.169,,,
10.1021/acs.inorgchem.1c01522,FATKOC,313.0,8.98e-07,93.0,,,2 Eu,210.13273176991976,0.169,,,
10.1021/acs.inorgchem.1c01522,FATKOC,323.0,1.89e-06,93.0,,,2 Eu,210.13273176991976,0.169,,,
10.1021/acs.inorgchem.1c01522,FATKOC,333.0,2.83e-06,93.0,,,2 Eu,210.13273176991976,0.169,,,
10.1021/acs.inorgchem.1c01522,FATKOC,343.0,8.5e-06,93.0,,,2 Eu,210.13273176991976,0.169,,,
10.1021/acs.inorgchem.1c01522,FATKOC,353.0,1.22e-05,93.0,,,2 Eu,210.13273176991976,0.169,,,
10.1021/acs.inorgchem.1c01522,FATKOC,363.0,7.08e-05,93.0,,,2 Eu,210.13273176991976,0.169,,,
10.1021/acs.inorgchem.1c01522,FATKOC,373.0,0.0003,93.0,,,2 Eu,210.13273176991976,0.169,,,
10.1021/acs.inorgchem.1c01522,FATKOC,303.0,3.64e-06,98.0,0.94,,2 Eu,210.13273176991976,0.169,,,
10.1021/acs.inorgchem.1c01522,FATKOC,313.0,5.1e-06,98.0,0.94,,2 Eu,210.13273176991976,0.169,,,
10.1021/acs.inorgchem.1c01522,FATKOC,323.0,6.85e-06,98.0,0.94,,2 Eu,210.13273176991976,0.169,,,
10.1021/acs.inorgchem.1c01522,FATKOC,333.0,1.07e-05,98.0,0.94,,2 Eu,210.13273176991976,0.169,,,
10.1021/acs.inorgchem.1c01522,FATKOC,343.0,8.1e-05,98.0,0.94,,2 Eu,210.13273176991976,0.169,,,
10.1021/acs.inorgchem.1c01522,FATKOC,353.0,0.000282,98.0,0.94,,2 Eu,210.13273176991976,0.169,,,
10.1021/acs.inorgchem.1c01522,FATKOC,363.0,0.000464,98.0,0.94,,2 Eu,210.13273176991976,0.169,,,
10.1021/acs.inorgchem.1c01522,FATKOC,373.0,0.0014,98.0,0.94,,2 Eu,210.13273176991976,0.169,,,
10.1021/acs.inorgchem.1c01522,KESHAT,303.0,1.04e-08,68.0,0.72,,5 Pr,124.33889453841404,0.1,,,
10.1021/acs.inorgchem.1c01522,KESHAT,313.0,1.82e-08,68.0,0.72,,5 Pr,124.33889453841404,0.1,,,
10.1021/acs.inorgchem.1c01522,KESHAT,323.0,2.55e-08,68.0,0.72,,5 Pr,124.33889453841404,0.1,,,
10.1021/acs.inorgchem.1c01522,KESHAT,333.0,6.22e-08,68.0,0.72,,5 Pr,124.33889453841404,0.1,,,
10.1021/acs.inorgchem.1c01522,KESHAT,343.0,1.93e-07,68.0,0.72,,5 Pr,124.33889453841404,0.1,,,
10.1021/acs.inorgchem.1c01522,KESHAT,353.0,3.98e-07,68.0,0.72,,5 Pr,124.33889453841404,0.1,,,
10.1021/acs.inorgchem.1c01522,KESHAT,363.0,7.97e-07,68.0,0.72,,5 Pr,124.33889453841404,0.1,,,
10.1021/acs.inorgchem.1c01522,KESHAT,373.0,1.27e-06,68.0,0.72,,5 Pr,124.33889453841404,0.1,,,
10.1021/acs.inorgchem.1c01522,KESHAT,303.0,7.02e-08,75.0,,,5 Pr,138.0161729376396,0.111,,,
10.1021/acs.inorgchem.1c01522,KESHAT,313.0,9.81e-08,75.0,,,5 Pr,138.0161729376396,0.111,,,
10.1021/acs.inorgchem.1c01522,KESHAT,323.0,1.38e-07,75.0,,,5 Pr,138.0161729376396,0.111,,,
10.1021/acs.inorgchem.1c01522,KESHAT,333.0,3.19e-07,75.0,,,5 Pr,138.0161729376396,0.111,,,
10.1021/acs.inorgchem.1c01522,KESHAT,343.0,1.5e-06,75.0,,,5 Pr,138.0161729376396,0.111,,,
10.1021/acs.inorgchem.1c01522,KESHAT,353.0,2.62e-06,75.0,,,5 Pr,138.0161729376396,0.111,,,
10.1021/acs.inorgchem.1c01522,KESHAT,363.0,5.1e-06,75.0,,,5 Pr,138.0161729376396,0.111,,,
10.1021/acs.inorgchem.1c01522,KESHAT,373.0,1.16e-05,75.0,,,5 Pr,138.0161729376396,0.111,,,
10.1021/acs.inorgchem.1c01522,KESHAT,303.0,1.02e-07,85.0,,,5 Pr,149.20667344609686,0.12,,,
10.1021/acs.inorgchem.1c01522,KESHAT,313.0,1.61e-07,85.0,,,5 Pr,149.20667344609686,0.12,,,
10.1021/acs.inorgchem.1c01522,KESHAT,323.0,4.21e-07,85.0,,,5 Pr,149.20667344609686,0.12,,,
10.1021/acs.inorgchem.1c01522,KESHAT,333.0,8.67e-07,85.0,,,5 Pr,149.20667344609686,0.12,,,
10.1021/acs.inorgchem.1c01522,KESHAT,343.0,1.62e-06,85.0,,,5 Pr,149.20667344609686,0.12,,,
10.1021/acs.inorgchem.1c01522,KESHAT,353.0,4.25e-06,85.0,,,5 Pr,149.20667344609686,0.12,,,
10.1021/acs.inorgchem.1c01522,KESHAT,363.0,9.01e-06,85.0,,,5 Pr,149.20667344609686,0.12,,,
10.1021/acs.inorgchem.1c01522,KESHAT,373.0,2.55e-05,85.0,,,5 Pr,149.20667344609686,0.12,,,
10.1021/acs.inorgchem.1c01522,KESHAT,303.0,1.19e-07,93.0,,,5 Pr,161.64056289993826,0.13,,,
10.1021/acs.inorgchem.1c01522,KESHAT,313.0,3.86e-07,93.0,,,5 Pr,161.64056289993826,0.13,,,
10.1021/acs.inorgchem.1c01522,KESHAT,323.0,6.62e-07,93.0,,,5 Pr,161.64056289993826,0.13,,,
10.1021/acs.inorgchem.1c01522,KESHAT,333.0,1.06e-06,93.0,,,5 Pr,161.64056289993826,0.13,,,
10.1021/acs.inorgchem.1c01522,KESHAT,343.0,1.82e-06,93.0,,,5 Pr,161.64056289993826,0.13,,,
10.1021/acs.inorgchem.1c01522,KESHAT,353.0,7.85e-06,93.0,,,5 Pr,161.64056289993826,0.13,,,
10.1021/acs.inorgchem.1c01522,KESHAT,363.0,1.7e-05,93.0,,,5 Pr,161.64056289993826,0.13,,,
10.1021/acs.inorgchem.1c01522,KESHAT,373.0,6e-05,93.0,,,5 Pr,161.64056289993826,0.13,,,
10.1021/acs.inorgchem.1c01522,KESHAT,303.0,4.18e-07,98.0,0.86,,5 Pr,161.64056289993826,0.13,,,
10.1021/acs.inorgchem.1c01522,KESHAT,313.0,6.38e-07,98.0,0.86,,5 Pr,161.64056289993826,0.13,,,
10.1021/acs.inorgchem.1c01522,KESHAT,323.0,1.29e-06,98.0,0.86,,5 Pr,161.64056289993826,0.13,,,
10.1021/acs.inorgchem.1c01522,KESHAT,333.0,5.43e-06,98.0,0.86,,5 Pr,161.64056289993826,0.13,,,
10.1021/acs.inorgchem.1c01522,KESHAT,343.0,1.36e-05,98.0,0.86,,5 Pr,161.64056289993826,0.13,,,
10.1021/acs.inorgchem.1c01522,KESHAT,353.0,4.86e-05,98.0,0.86,,5 Pr,161.64056289993826,0.13,,,
10.1021/acs.inorgchem.1c01522,KESHAT,363.0,6.38e-05,98.0,0.86,,5 Pr,161.64056289993826,0.13,,,
10.1021/acs.inorgchem.1c01522,KESHAT,373.0,0.000111,98.0,0.86,,5 Pr,161.64056289993826,0.13,,,
10.1021/acs.inorgchem.1c02655,CAQLAL,368.0,0.00023,95.0,0.47,,,,,,,
10.1021/acs.inorgchem.1c02655,CAQLAL,362.986947,0.000172845,95.0,0.47,,,,,,,
10.1021/acs.inorgchem.1c02655,CAQLAL,357.9290227,0.000136743,95.0,0.47,,,,,,,
10.1021/acs.inorgchem.1c02655,CAQLAL,353.0113634,0.000123903,95.0,0.47,,,,,,,
10.1021/acs.inorgchem.1c02655,CAQLAL,348.2270022,0.000104874,95.0,0.47,,,,,,,
10.1021/acs.inorgchem.1c02655,CAQLAL,342.9719895,8.99e-05,95.0,0.47,,,,,,,
10.1021/acs.inorgchem.1c02655,CAQLAL,338.066261,7.7e-05,95.0,0.47,,,,,,,
10.1021/acs.inorgchem.1c02655,CAQLAL,332.923837,5.45e-05,95.0,0.47,,,,,,,
10.1021/acs.inorgchem.1c02655,CAQLAL,327.9355148,4.17e-05,95.0,0.47,,,,,,,
10.1021/acs.inorgchem.1c02655,CAQLAL,322.917104,3.09e-05,95.0,0.47,,,,,,,
10.1021/acs.inorgchem.1c02655,CAQLAL,318.0509836,2.65e-05,95.0,0.47,,,,,,,
10.1021/acs.inorgchem.1c02655,CAQLAL,313.0,1.9e-05,95.0,0.47,,,,,,,
10.1021/acs.inorgchem.1c02655,CAQLAL,338.0,6.8e-07,55.0,,,,,,,,
10.1021/acs.inorgchem.1c02655,CAQLAL,338.0,1.06e-06,65.0,,,,,,,,
10.1021/acs.inorgchem.1c02655,CAQLAL,338.0,7.92e-07,75.0,,,,,,,,
10.1021/acs.inorgchem.1c02655,CAQLAL,338.0,5.28e-06,85.0,,,,,,,,
10.1021/acs.inorgchem.2c01023,DELTEX,298.0,3.4e-06,98.0,0.23,,BAM-2,165.0,,,,
10.1021/acs.inorgchem.2c01023,DELTEX,363.0,4.4e-05,98.0,0.23,,BAM-2,165.0,,,,
10.1021/acs.inorgchem.2c01023,DELTEX,353.8094665,2.72e-05,98.0,0.23,,BAM-2,165.0,,,,
10.1021/acs.inorgchem.2c01023,DELTEX,343.6815859,2.3e-05,98.0,0.23,,BAM-2,165.0,,,,
10.1021/acs.inorgchem.2c01023,DELTEX,333.4822888,1.76e-05,98.0,0.23,,BAM-2,165.0,,,,
10.1021/acs.inorgchem.2c01023,DELTEX,323.2699401,1.49e-05,98.0,0.23,,BAM-2,165.0,,,,
10.1021/acs.inorgchem.2c01023,DELTEX,312.9449686,1.14e-05,98.0,0.23,,BAM-2,165.0,,,,
10.1021/acs.inorgchem.2c01241,EDIKEL,303.0,7.05e-06,95.0,,Cl,1,,,,,
10.1021/acs.inorgchem.2c01241,EDIKEL,316.1847,1.33e-05,95.0,,Cl,1,,,,,
10.1021/acs.inorgchem.2c01241,EDIKEL,326.7367,2.32e-05,95.0,,Cl,1,,,,,
10.1021/acs.inorgchem.2c01241,EDIKEL,336.5456,3.9e-05,95.0,,Cl,1,,,,,
10.1021/acs.inorgchem.2c01241,EDIKEL,345.9087,5.88e-05,95.0,,Cl,1,,,,,
10.1021/acs.inorgchem.2c01241,EDIKEL,353.0,0.000116,95.0,,Cl,1,,,,,
10.1021/acs.inorgchem.2c03341,REPKIK,353.0,1.68e-07,98.0,0.56,DMF,FJU-100a,,,,,
10.1021/acs.inorgchem.2c03341,REPKIK,343.0578807,8.14e-08,98.0,0.56,DMF,FJU-100a,,,,,
10.1021/acs.inorgchem.2c03341,REPKIK,333.0502406,4.62e-08,98.0,0.56,DMF,FJU-100a,,,,,
10.1021/acs.inorgchem.2c03341,REPKIK,323.2270994,3.18e-08,98.0,0.56,DMF,FJU-100a,,,,,
10.1021/acs.inorgchem.2c03341,REPKIK,313.2498418,2.07e-08,98.0,0.56,DMF,FJU-100a,,,,,
10.1021/acs.inorgchem.2c03341,REPKEG,353.0,3.06e-06,98.0,,DMF,FJU-100b,,,,,
10.1021/acs.inorgchem.2c03341,REPKEG,348.0694329,2.77e-06,98.0,,DMF,FJU-100b,,,,,
10.1021/acs.inorgchem.2c03341,REPKEG,343.272208,1.77e-06,98.0,,DMF,FJU-100b,,,,,
10.1021/acs.inorgchem.2c03341,REPKEG,338.1885943,1.02e-06,98.0,,DMF,FJU-100b,,,,,
10.1021/acs.inorgchem.2c03341,REPKEG,333.0502406,6.36e-07,98.0,,DMF,FJU-100b,,,,,
10.1021/acs.inorgchem.2c03341,REPKEG,328.0646156,4.19e-07,98.0,,DMF,FJU-100b,,,,,
10.1021/acs.inorgchem.2c03341,REPKEG,323.0370653,4.03e-07,98.0,,DMF,FJU-100b,,,,,
10.1021/acs.inorgchem.2c03341,REPKEG,317.9761454,3.78e-07,98.0,,DMF,FJU-100b,,,,,
10.1021/acs.inorgchem.2c03341,REPKEG,313.0713552,3.44e-07,98.0,,DMF,FJU-100b,,,,,
10.1021/acs.inorgchem.2c03341,REPKEG,308.1417205,3.14e-07,98.0,,DMF,FJU-100b,,,,,
10.1021/ic3007316,WEHNAA,292.1593203,0.001663374,100.0,0.31,,,,,,,
10.1021/ic3007316,WEHNAA,290.1224897,0.001601106,100.0,0.31,,,,,,,
10.1021/ic3007316,WEHNAA,288.1138626,0.001374422,100.0,0.31,,,,,,,
10.1021/ic3007316,WEHNAA,286.0984751,0.001273415,100.0,0.31,,,,,,,
10.1021/ic3007316,WEHNAA,284.1118946,0.001179832,100.0,0.31,,,,,,,
10.1021/ic3007316,WEHNAA,282.11928,0.001012791,100.0,0.31,,,,,,,
10.1021/ic3007316,WEHNAA,292.1670027,7.85e-05,94.0,,,,,,,,
10.1021/ic3007316,WEHNAA,290.1300653,6.49e-05,94.0,,,,,,,,
10.1021/ic3007316,WEHNAA,288.1562037,5.79e-05,94.0,,,,,,,,
10.1021/ic3007316,WEHNAA,286.1066606,4.6e-05,94.0,,,,,,,,
10.1021/ic3007316,WEHNAA,284.1199668,3.8e-05,94.0,,,,,,,,
10.1021/ic3007316,WEHNAA,282.1606736,3.26e-05,94.0,,,,,,,,
10.1021/ic3007316,WEHNAA,292.1729781,7.66e-06,90.0,,,,,,,,
10.1021/ic3007316,WEHNAA,290.1713171,6.57e-06,90.0,,,,,,,,
10.1021/ic3007316,WEHNAA,288.1620162,5.64e-06,90.0,,,,,,,,
10.1021/ic3007316,WEHNAA,286.1459573,5.23e-06,90.0,,,,,,,,
10.1021/ic3007316,WEHNAA,284.1587197,4.66e-06,90.0,,,,,,,,
10.1021/ic3007316,WEHNAA,282.1654505,3.71e-06,90.0,,,,,,,,
10.1021/ic3007316,WEHNAA,292.1849297,7.56e-08,82.0,,,,,,,,
10.1021/ic3007316,WEHNAA,290.1822635,6.74e-08,82.0,,,,,,,,
10.1021/ic3007316,WEHNAA,288.1387676,6.01e-08,82.0,,,,,,,,
10.1021/ic3007316,WEHNAA,286.1574209,4.97e-08,82.0,,,,,,,,
10.1021/ic3007316,WEHNAA,284.1700246,4.1e-08,82.0,,,,,,,,
10.1021/ic3007316,WEHNAA,282.1765974,3.8e-08,82.0,,,,,,,,
10.1021/acs.inorgchem.3c00055,RIFTOT,343.0,0.00266,98.0,,,SDUT-21,,,,,
10.1021/acs.inorgchem.3c00055,RIFTOT,333.0979441,0.001877004,98.0,,,SDUT-21,,,,,
10.1021/acs.inorgchem.3c00055,RIFTOT,323.186359,0.000752199,98.0,,,SDUT-21,,,,,
10.1021/acs.inorgchem.3c00055,RIFTOT,312.9949232,0.000409425,98.0,,,SDUT-21,,,,,
10.1021/acs.inorgchem.3c00055,RIFTOT,303.0,0.000345,98.0,,,SDUT-21,,,,,
10.1021/acs.inorgchem.6b03147,OJOZIY,353.0,9.06e-05,95.0,0.7,,2 Dy,62.0,,,,
10.1021/acs.inorgchem.6b03147,OJOZIY,342.9202402,3.84e-05,95.0,0.7,,2 Dy,62.0,,,,
10.1021/acs.inorgchem.6b03147,OJOZIY,332.8772914,1.73e-05,95.0,0.7,,2 Dy,62.0,,,,
10.1021/acs.inorgchem.6b03147,OJOZIY,323.0391523,9.48e-06,95.0,0.7,,2 Dy,62.0,,,,
10.1021/acs.inorgchem.6b03147,OJOZIY,312.9018834,4.03e-06,95.0,0.7,,2 Dy,62.0,,,,
10.1021/acs.inorgchem.6b03147,OJOZIY,298.0,1.84e-06,95.0,0.7,,2 Dy,62.0,,,,
10.1021/acs.inorgchem.8b01023,JICJEN,298.0,8.12e-06,0.0,,,,,,,,
10.1021/acs.inorgchem.8b01023,JICJAJ,298.0,8.18e-06,0.0,,,,,,,,
10.1021/acs.inorgchem.8b01023,JICJIR,298.0,8.3e-06,0.0,,,,,,,,
10.1021/acs.inorgchem.8b01023,JICJEN,313.0,1.01e-05,0.0,,,,,,,,
10.1021/acs.inorgchem.8b01023,JICJAJ,313.0,1.02e-05,0.0,,,,,,,,
10.1021/acs.inorgchem.8b01023,JICJIR,313.0,1.05e-05,0.0,,,,,,,,
10.1021/acs.inorgchem.8b01023,JICJEN,323.0,2.71e-05,0.0,,,,,,,,
10.1021/acs.inorgchem.8b01023,JICJAJ,323.0,2.76e-05,0.0,,,,,,,,
10.1021/acs.inorgchem.8b01023,JICJIR,323.0,2.82e-05,0.0,,,,,,,,
10.1021/acs.inorgchem.8b01023,JICJEN,333.0,3.77e-05,0.0,,,,,,,,
10.1021/acs.inorgchem.8b01023,JICJAJ,333.0,3.83e-05,0.0,,,,,,,,
10.1021/acs.inorgchem.8b01023,JICJIR,333.0,3.9e-05,0.0,,,,,,,,
10.1021/acs.inorgchem.8b01023,JICJEN,343.0,5.25e-05,0.0,,,,,,,,
10.1021/acs.inorgchem.8b01023,JICJAJ,343.0,5.27e-05,0.0,,,,,,,,
10.1021/acs.inorgchem.8b01023,JICJIR,343.0,5.29e-05,0.0,,,,,,,,
10.1021/acs.inorgchem.8b01023,JICJEN,353.0,8.57e-05,0.0,,,,,,,,
10.1021/acs.inorgchem.8b01023,JICJAJ,353.0,8.63e-05,0.0,,,,,,,,
10.1021/acs.inorgchem.8b01023,JICJIR,353.0,8.7e-05,0.0,,,,,,,,
10.1021/acs.inorgchem.8b01023,JICJEN,363.0,0.000101,0.0,,,,,,,,
10.1021/acs.inorgchem.8b01023,JICJAJ,363.0,0.000103,0.0,,,,,,,,
10.1021/acs.inorgchem.8b01023,JICJIR,363.0,0.000105,0.0,,,,,,,,
10.1021/acs.inorgchem.8b01023,JICJEN,373.0,0.000784,0.0,,,,,,,,
10.1021/acs.inorgchem.8b01023,JICJAJ,373.0,0.000785,0.0,,,,,,,,
10.1021/acs.inorgchem.8b01023,JICJIR,373.0,0.000788,0.0,,,,,,,,
10.1021/acs.inorgchem.8b01023,JICJEN,383.0,0.000983,0.0,,,,,,,,
10.1021/acs.inorgchem.8b01023,JICJAJ,383.0,0.000989,0.0,,,,,,,,
10.1021/acs.inorgchem.8b01023,JICJIR,383.0,0.000991,0.0,,,,,,,,
10.1021/acs.inorgchem.8b01023,JICJEN,393.0,0.00111,0.0,,,,,,,,
10.1021/acs.inorgchem.8b01023,JICJAJ,393.0,0.00115,0.0,,,,,,,,
10.1021/acs.inorgchem.8b01023,JICJIR,393.0,0.00118,0.0,,,,,,,,
10.1021/acs.inorgchem.8b01023,JICJEN,403.0,0.00129,0.0,,,,,,,,
10.1021/acs.inorgchem.8b01023,JICJAJ,403.0,0.00133,0.0,,,,,,,,
10.1021/acs.inorgchem.8b01023,JICJIR,403.0,0.0014,0.0,,,,,,,,
10.1021/acs.inorgchem.8b01023,JICJEN,413.0,0.00138,0.0,,,,,,,,
10.1021/acs.inorgchem.8b01023,JICJAJ,413.0,0.00145,0.0,,,,,,,,
10.1021/acs.inorgchem.8b01023,JICJIR,413.0,0.00155,0.0,,,,,,,,
10.1021/acs.inorgchem.8b01023,JICJEN,423.0,0.00186,0.0,,,,,,,,
10.1021/acs.inorgchem.8b01023,JICJAJ,423.0,0.00192,0.0,,,,,,,,
10.1021/acs.inorgchem.8b01023,JICJIR,423.0,0.00201,0.0,,,,,,,,
10.1021/acs.inorgchem.8b01606,OFIDUF,303.0,6.86e-07,68.0,,,,184.0215639168528,0.148,,,
10.1021/acs.inorgchem.8b01606,OFIDUF,313.0,9.2e-07,68.0,,,,184.0215639168528,0.148,,,
10.1021/acs.inorgchem.8b01606,OFIDUF,323.0,2.85e-06,68.0,,,,184.0215639168528,0.148,,,
10.1021/acs.inorgchem.8b01606,OFIDUF,333.0,9.99e-06,68.0,,,,184.0215639168528,0.148,,,
10.1021/acs.inorgchem.8b01606,OFIDUF,343.0,1.64e-05,68.0,,,,184.0215639168528,0.148,,,
10.1021/acs.inorgchem.8b01606,OFIDUF,353.0,2.4e-05,68.0,,,,184.0215639168528,0.148,,,
10.1021/acs.inorgchem.8b01606,OFIDUF,363.0,3.01e-05,68.0,,,,184.0215639168528,0.148,,,
10.1021/acs.inorgchem.8b01606,OFIDUF,373.0,0.000109,68.0,,,,184.0215639168528,0.148,,,
10.1021/acs.inorgchem.8b01606,OFIDUF,303.0,7.64e-07,75.0,,,,188.9951196983893,0.152,,,
10.1021/acs.inorgchem.8b01606,OFIDUF,313.0,2.03e-06,75.0,,,,188.9951196983893,0.152,,,
10.1021/acs.inorgchem.8b01606,OFIDUF,323.0,4e-06,75.0,,,,188.9951196983893,0.152,,,
10.1021/acs.inorgchem.8b01606,OFIDUF,333.0,1.01e-05,75.0,,,,188.9951196983893,0.152,,,
10.1021/acs.inorgchem.8b01606,OFIDUF,343.0,2.38e-05,75.0,,,,188.9951196983893,0.152,,,
10.1021/acs.inorgchem.8b01606,OFIDUF,353.0,3.29e-05,75.0,,,,188.9951196983893,0.152,,,
10.1021/acs.inorgchem.8b01606,OFIDUF,363.0,3.8e-05,75.0,,,,188.9951196983893,0.152,,,
10.1021/acs.inorgchem.8b01606,OFIDUF,373.0,0.000157,75.0,,,,188.9951196983893,0.152,,,
10.1021/acs.inorgchem.8b01606,OFIDUF,303.0,2.02e-05,85.0,,,,196.4554533706942,0.158,,,
10.1021/acs.inorgchem.8b01606,OFIDUF,313.0,2.63e-05,85.0,,,,196.4554533706942,0.158,,,
10.1021/acs.inorgchem.8b01606,OFIDUF,323.0,3.29e-05,85.0,,,,196.4554533706942,0.158,,,
10.1021/acs.inorgchem.8b01606,OFIDUF,333.0,3.78e-05,85.0,,,,196.4554533706942,0.158,,,
10.1021/acs.inorgchem.8b01606,OFIDUF,343.0,5.95e-05,85.0,,,,196.4554533706942,0.158,,,
10.1021/acs.inorgchem.8b01606,OFIDUF,353.0,8.79e-05,85.0,,,,196.4554533706942,0.158,,,
10.1021/acs.inorgchem.8b01606,OFIDUF,363.0,0.000109,85.0,,,,196.4554533706942,0.158,,,
10.1021/acs.inorgchem.8b01606,OFIDUF,373.0,0.000243,85.0,,,,196.4554533706942,0.158,,,
10.1021/acs.inorgchem.8b01606,OFIDUF,303.0,2.84e-05,93.0,,,,198.9422312614625,0.16,,,
10.1021/acs.inorgchem.8b01606,OFIDUF,313.0,3.4e-05,93.0,,,,198.9422312614625,0.16,,,
10.1021/acs.inorgchem.8b01606,OFIDUF,323.0,4.53e-05,93.0,,,,198.9422312614625,0.16,,,
10.1021/acs.inorgchem.8b01606,OFIDUF,333.0,5.58e-05,93.0,,,,198.9422312614625,0.16,,,
10.1021/acs.inorgchem.8b01606,OFIDUF,343.0,8.49e-05,93.0,,,,198.9422312614625,0.16,,,
10.1021/acs.inorgchem.8b01606,OFIDUF,353.0,0.000108,93.0,,,,198.9422312614625,0.16,,,
10.1021/acs.inorgchem.8b01606,OFIDUF,363.0,0.000174,93.0,,,,198.9422312614625,0.16,,,
10.1021/acs.inorgchem.8b01606,OFIDUF,373.0,0.000429,93.0,,,,198.9422312614625,0.16,,,
10.1021/acs.inorgchem.8b01606,OFIDUF,303.0,4.62e-05,98.0,,,,198.9422312614625,0.16,,,
10.1021/acs.inorgchem.8b01606,OFIDUF,313.0,6.18e-05,98.0,0.37,,,198.9422312614625,0.16,,,
10.1021/acs.inorgchem.8b01606,OFIDUF,323.0,0.000116,98.0,0.37,,,198.9422312614625,0.16,,,
10.1021/acs.inorgchem.8b01606,OFIDUF,333.0,0.000179,98.0,0.37,,,198.9422312614625,0.16,,,
10.1021/acs.inorgchem.8b01606,OFIDUF,343.0,0.000204,98.0,0.37,,,198.9422312614625,0.16,,,
10.1021/acs.inorgchem.8b01606,OFIDUF,353.0,0.000218,98.0,0.37,,,198.9422312614625,0.16,,,
10.1021/acs.inorgchem.8b01606,OFIDUF,363.0,0.00046,98.0,0.37,,,198.9422312614625,0.16,,,
10.1021/acs.inorgchem.8b01606,OFIDUF,373.0,0.00049,98.0,0.37,,,198.9422312614625,0.16,,,
10.1021/acs.inorgchem.9b00274,QEPNOR,313.0,1.07e-07,75.0,0.52,,2 Sr,119.36533875687748,0.096,,,
10.1021/acs.inorgchem.9b00274,QEPNOR,323.0,1.36e-06,75.0,0.52,,2 Sr,119.36533875687748,0.096,,,
10.1021/acs.inorgchem.9b00274,QEPNOR,333.0,3.46e-06,75.0,0.52,,2 Sr,119.36533875687748,0.096,,,
10.1021/acs.inorgchem.9b00274,QEPNOR,343.0,3.83e-06,75.0,0.52,,2 Sr,119.36533875687748,0.096,,,
10.1021/acs.inorgchem.9b00274,QEPNOR,353.0,7.06e-06,75.0,0.52,,2 Sr,119.36533875687748,0.096,,,
10.1021/acs.inorgchem.9b00274,QEPNOR,363.0,1.05e-05,75.0,0.52,,2 Sr,119.36533875687748,0.096,,,
10.1021/acs.inorgchem.9b00274,QEPNOR,373.0,1.71e-05,75.0,0.52,,2 Sr,119.36533875687748,0.096,,,
10.1021/acs.inorgchem.9b00274,QEPNOR,313.0,1.71e-07,85.0,,,2 Sr,131.7992282107189,0.106,,,
10.1021/acs.inorgchem.9b00274,QEPNOR,323.0,1.45e-06,85.0,,,2 Sr,131.7992282107189,0.106,,,
10.1021/acs.inorgchem.9b00274,QEPNOR,333.0,5.38e-06,85.0,,,2 Sr,131.7992282107189,0.106,,,
10.1021/acs.inorgchem.9b00274,QEPNOR,343.0,1.5e-05,85.0,,,2 Sr,131.7992282107189,0.106,,,
10.1021/acs.inorgchem.9b00274,QEPNOR,353.0,3.22e-05,85.0,,,2 Sr,131.7992282107189,0.106,,,
10.1021/acs.inorgchem.9b00274,QEPNOR,363.0,4.94e-05,85.0,,,2 Sr,131.7992282107189,0.106,,,
10.1021/acs.inorgchem.9b00274,QEPNOR,373.0,6.2e-05,85.0,,,2 Sr,131.7992282107189,0.106,,,
10.1021/acs.inorgchem.9b00274,QEPNOR,303.0,4.03e-07,93.0,,,2 Sr,146.71989555532858,0.118,,,
10.1021/acs.inorgchem.9b00274,QEPNOR,313.0,1.42e-06,93.0,,,2 Sr,146.71989555532858,0.118,,,
10.1021/acs.inorgchem.9b00274,QEPNOR,323.0,6e-05,93.0,,,2 Sr,146.71989555532858,0.118,,,
10.1021/acs.inorgchem.9b00274,QEPNOR,333.0,1.23e-05,93.0,,,2 Sr,146.71989555532858,0.118,,,
10.1021/acs.inorgchem.9b00274,QEPNOR,343.0,3.25e-05,93.0,,,2 Sr,146.71989555532858,0.118,,,
10.1021/acs.inorgchem.9b00274,QEPNOR,353.0,8.51e-05,93.0,,,2 Sr,146.71989555532858,0.118,,,
10.1021/acs.inorgchem.9b00274,QEPNOR,363.0,0.000344,93.0,,,2 Sr,146.71989555532858,0.118,,,
10.1021/acs.inorgchem.9b00274,QEPNOR,373.0,0.000543,93.0,,,2 Sr,146.71989555532858,0.118,,,
10.1021/acs.inorgchem.9b00274,QEPNOR,303.0,1.31e-05,98.0,0.67,,2 Sr,146.71989555532858,0.118,,,
10.1021/acs.inorgchem.9b00274,QEPNOR,313.0,1.71e-05,98.0,0.67,,2 Sr,146.71989555532858,0.118,,,
10.1021/acs.inorgchem.9b00274,QEPNOR,323.0,2.86e-05,98.0,0.67,,2 Sr,146.71989555532858,0.118,,,
10.1021/acs.inorgchem.9b00274,QEPNOR,333.0,6.05e-05,98.0,0.67,,2 Sr,146.71989555532858,0.118,,,
10.1021/acs.inorgchem.9b00274,QEPNOR,343.0,0.000131,98.0,0.67,,2 Sr,146.71989555532858,0.118,,,
10.1021/acs.inorgchem.9b00274,QEPNOR,353.0,0.000353,98.0,0.67,,2 Sr,146.71989555532858,0.118,,,
10.1021/acs.inorgchem.9b00274,QEPNOR,363.0,0.000532,98.0,0.67,,2 Sr,146.71989555532858,0.118,,,
10.1021/acs.inorgchem.9b00274,QEPNOR,373.0,0.00092,98.0,0.67,,2 Sr,146.71989555532858,0.118,,,
10.1021/ja2078637,IBICAZ,304.0,4.4e-05,98.0,0.34,,cl,172.91824854467222,,,,0.122
10.1021/ja2078637,IBICAZ,302.7752378,3.04e-05,98.0,0.34,,cl,172.91824854467222,,,,0.122
10.1021/ja2078637,IBICAZ,298.9625998,1.85e-05,98.0,0.34,,cl,172.91824854467222,,,,0.122
10.1021/ja2078637,IBICAZ,295.0374698,1.36e-05,98.0,0.34,,cl,172.91824854467222,,,,0.122
10.1021/ja2078637,IBICAZ,304.0,1.49e-05,75.0,,,cl,158.53689089314796,,,,0.113
10.1021/ja2078637,IBICAZ,304.0,1.22e-05,60.0,,,cl,150.67264573991028,,,,0.108
10.1021/jacs.2c04900,DEKVIC,353.3206845,0.000104821,99.0,0.51,,MFM-300,,,,,
10.1021/jacs.2c04900,DEKVIC,343.1132033,8.03e-05,99.0,0.51,,MFM-300,,,,,
10.1021/jacs.2c04900,DEKVIC,333.0402579,4.72e-05,99.0,0.51,,MFM-300,,,,,
10.1021/jacs.2c04900,DEKVIC,312.9880658,1.69e-05,99.0,0.51,,MFM-300,,,,,
10.1021/jacs.2c04900,DEKVIC,298.0,5.72e-06,99.0,0.51,,MFM-300,,,,,
10.1021/jacs.2c04900,DEKVIC,298.0,4.5e-08,32.3123,,,MFM-300,,,,,
10.1021/jacs.2c04900,DEKVIC,298.0,9.05e-08,44.5045,,,MFM-300,,,,,
10.1021/jacs.2c04900,DEKVIC,298.0,2.65e-07,61.1111,,,MFM-300,,,,,
10.1021/jacs.2c04900,DEKVIC,298.0,1.83e-06,80.2402,,,MFM-300,,,,,
10.1021/jacs.2c04900,DEKVIC,298.0,5.09e-06,90.5405,,,MFM-300,,,,,
10.1021/jacs.2c04900,DEKVIC,298.0,5.72e-06,99.1592,,,MFM-300,,,,,
10.1021/ja3076378,KEQCAM,298.0,2.95e-08,40.1317,,,,,,,,
10.1021/ja3076378,KEQCAM,298.0,4.63e-08,50.0981,,,,,,,,
10.1021/ja3076378,KEQCAM,298.0,1.2e-07,60.0588,,,,,,,,
10.1021/ja3076378,KEQCAM,298.0,5.09e-07,70.0138,,,,,,,,
10.1021/ja3076378,KEQCAM,298.0,3.1e-05,79.7537,,,,,,,,
10.1021/ja3076378,KEQCAM,298.0,0.000256229,89.8857,,,,,,,,
10.1021/ja3076378,KEQCAM,298.0,0.0023,95.0,0.22,,,,,,,
10.1021/ja3076378,KEQCAM,318.5352475,0.003853751,95.0,0.22,,,,,,,
10.1021/ja3076378,KEQCAM,313.4216556,0.003140665,95.0,0.22,,,,,,,
10.1021/ja3076378,KEQCAM,307.7093501,0.002819782,95.0,0.22,,,,,,,
10.1021/ja3076378,KEQCAM,302.9320796,0.002446345,95.0,0.22,,,,,,,
10.1021/ja3076378,KEQCAM,293.1227539,0.001933639,95.0,0.22,,,,,,,
10.1021/ja3076378,KEQCAM,288.0250697,0.001790188,95.0,0.22,,,,,,,
10.1021/ja500356z,RIYWED,285.116,0.000326123,98.0,0.32,,Ca-PiPhtA-1,,,,,
10.1021/ja500356z,RIYWED,286.21,0.000372019,98.0,0.32,,Ca-PiPhtA-1,,,,,
10.1021/ja500356z,RIYWED,288.203,0.000406204,98.0,0.32,,Ca-PiPhtA-1,,,,,
10.1021/ja500356z,RIYWED,290.146,0.000437657,98.0,0.32,,Ca-PiPhtA-1,,,,,
10.1021/ja500356z,RIYWED,291.989,0.000465385,98.0,0.32,,Ca-PiPhtA-1,,,,,
10.1021/ja500356z,RIYWED,292.986,0.000483043,98.0,0.32,,Ca-PiPhtA-1,,,,,
10.1021/ja500356z,RIYWED,294.928,0.000534803,98.0,0.32,,Ca-PiPhtA-1,,,,,
10.1021/ja500356z,RIYWED,297.0,0.00057,98.0,0.32,,Ca-PiPhtA-1,,,,,
10.1021/ja5022014,VOLXIF,298.0,4.86e-07,44.863,,"NH3,adp",1,,,,,
10.1021/ja5022014,VOLXIF,298.0,2.37e-06,59.7551,,"NH3,adp",1,,,,,
10.1021/ja5022014,VOLXIF,298.0,6.22e-06,69.6844,,"NH3,adp",1,,,,,
10.1021/ja5022014,VOLXIF,298.0,1.79e-05,79.6125,,"NH3,adp",1,,,,,
10.1021/ja5022014,VOLXIF,298.0,4.7e-05,90.1266,,"NH3,adp",1,,,,,
10.1021/ja5022014,VOLXIF,298.0,7.29e-05,94.7993,,"NH3,adp",1,,,,,
10.1021/ja5022014,VOLXIF,298.0,0.01,98.0,,"NH3,adp",1,,,,,
10.1021/ja5069855,BOTLED,298.0,9.21e-06,0.0,,,,,,,,
10.1021/ja5069855,BOTLED,313.0,1.08e-05,0.0,,,,,,,,
10.1021/ja5069855,BOTLED,323.0,1.91e-05,0.0,,,,,,,,
10.1021/ja5069855,BOTLED,333.0,3.23e-05,0.0,,,,,,,,
10.1021/ja5069855,BOTLED,343.0,5.16e-05,0.0,,,,,,,,
10.1021/ja5069855,BOTLED,353.0,8.17e-05,0.0,,,,,,,,
10.1021/ja5069855,BOTLED,363.0,0.000152,0.0,,,,,,,,
10.1021/ja5069855,BOTLED,373.0,0.000808,0.0,,,,,,,,
10.1021/ja5069855,BOTLED,383.0,0.00101,0.0,,,,,,,,
10.1021/ja5069855,BOTLED,393.0,0.00118,0.0,,,,,,,,
10.1021/ja5069855,BOTLED,403.0,0.00141,0.0,,,,,,,,
10.1021/ja5069855,BOTLED,413.0,0.00175,0.0,,,,,,,,
10.1021/ja5069855,BOTLED,423.0,0.00208,0.0,,,,,,,,
10.1021/ja5069855,BOTLED,298.0,9.34e-06,40.0,,,,,,,,
10.1021/ja5069855,BOTLED,298.0,9.58e-06,50.0,,,,,,,,
10.1021/ja5069855,BOTLED,298.0,9.89e-06,60.0,,,,,,,,
10.1021/ja5069855,BOTLED,298.0,1.01e-05,70.0,,,,,,,,
10.1021/ja5069855,BOTLED,298.0,1.07e-05,80.0,,,,,,,,
10.1021/ja5069855,BOTLED,298.0,1.12e-05,90.0,,,,,,,,
10.1021/jacs.5b02777,YUJVOQ01,290.0,5e-09,50.0,,Me2NH,,,,,,
10.1021/jacs.5b02777,YUJVOQ01,290.0,3.9e-05,67.0,,Me2NH,,,,,,
10.1021/jacs.5b02777,YUJVOQ01,309.0960794,4.47e-05,61.0,0.64,Me2NH,,,,,,
10.1021/jacs.5b02777,YUJVOQ01,307.0866384,3.4e-05,61.0,0.64,Me2NH,,,,,,
10.1021/jacs.5b02777,YUJVOQ01,305.1934774,3.26e-05,61.0,0.64,Me2NH,,,,,,
10.1021/jacs.5b02777,YUJVOQ01,303.0798979,2.96e-05,61.0,0.64,Me2NH,,,,,,
10.1021/jacs.5b02777,YUJVOQ01,301.0651686,2.1e-05,61.0,0.64,Me2NH,,,,,,
10.1021/jacs.5b02777,YUJVOQ01,299.0072958,1.87e-05,61.0,0.64,Me2NH,,,,,,
10.1021/jacs.5b02777,YUJVOQ01,297.0558792,1.71e-05,61.0,0.64,Me2NH,,,,,,
10.1021/jacs.5b02777,YUJVOQ01,295.0505274,1.44e-05,61.0,0.64,Me2NH,,,,,,
10.1021/jacs.5b02777,YUJVOQ01,293.1476731,1.23e-05,61.0,0.64,Me2NH,,,,,,
10.1021/jacs.5b10999,FUYCEJ,317.9872678,0.001389144,98.0,0.43,Me2NH,Ti-CAT-5,,,,,
10.1021/jacs.5b10999,FUYCEJ,307.8116439,0.00096654,98.0,0.43,Me2NH,Ti-CAT-5,,,,,
10.1021/jacs.5b10999,FUYCEJ,287.7283844,0.000304245,98.0,0.43,Me2NH,Ti-CAT-5,,,,,
10.1021/jacs.5b10999,FUYCEJ,298.0,4.3e-06,50.0,,Me2NH,Ti-CAT-5,,,,,
10.1021/jacs.5b10999,FUYCEJ,298.0,7.65e-06,60.2722,,Me2NH,Ti-CAT-5,,,,,
10.1021/jacs.5b10999,FUYCEJ,298.0,3.08e-05,70.3687,,Me2NH,Ti-CAT-5,,,,,
10.1021/jacs.5b10999,FUYCEJ,298.0,0.000137889,80.0171,,Me2NH,Ti-CAT-5,,,,,
10.1021/jacs.5b10999,FUYCEJ,298.0,0.000190138,90.2798,,Me2NH,Ti-CAT-5,,,,,
10.1021/jacs.5b10999,FUYCEJ,298.0,0.00082,98.0,,Me2NH,Ti-CAT-5,,,,,
10.1021/jacs.6b12847,GEGPEQ,373.686492,5.61e-05,98.0,1.5,,1a,,,,,
10.1021/jacs.6b12847,GEGPEQ,362.6617925,1.32e-05,98.0,1.5,,1a,,,,,
10.1021/jacs.6b12847,GEGPEQ,353.1160728,3.07e-06,98.0,1.5,,1a,,,,,
10.1021/jacs.6b12847,GEGPEQ,342.9825765,1.04e-06,98.0,1.5,,1a,,,,,
10.1021/jacs.6b12847,GEGPAM,423.0,0.00125,0.0,0.21,Me2NH,1,0.0,,,,
10.1021/jacs.6b12847,GEGPAM,402.9106264,0.000947611,0.0,0.21,Me2NH,1,0.0,,,,
10.1021/jacs.6b12847,GEGPAM,372.8658093,0.00065053,0.0,0.21,Me2NH,1,0.0,,,,
10.1021/jacs.6b12847,GEGPAM,343.1614781,0.000363858,0.0,0.21,Me2NH,1,0.0,,,,
10.1021/jacs.6b12847,GEGPAM,303.0,0.000169,0.0,0.21,Me2NH,1,0.0,,,,
10.1021/jacs.6b12847,GEGPAM,303.0,2.17e-05,98.0,0.38,Me2NH,1,50.0,,,,
10.1021/jacs.6b12847,GEGPAM,313.049,5.47e-05,98.0,0.38,Me2NH,1,50.0,,,,
10.1021/jacs.6b12847,GEGPAM,323.17,0.000110141,98.0,0.38,Me2NH,1,50.0,,,,
10.1021/jacs.6b12847,GEGPAM,333.097,0.000292945,98.0,0.38,Me2NH,1,50.0,,,,
10.1021/jacs.6b12847,GEGPAM,343.219,0.000446648,98.0,0.38,Me2NH,1,50.0,,,,
10.1021/jacs.6b12847,GEGPAM,352.951,0.000899328,98.0,0.38,Me2NH,1,50.0,,,,
10.1021/jacs.6b12847,GEGPAM,363.073,0.00163165,98.0,0.38,Me2NH,1,50.0,,,,
10.1021/jacs.6b12847,GEGPAM,373.0,0.00376,98.0,0.38,Me2NH,1,50.0,,,,
10.1021/jacs.6b12847,GEGPAM,302.927,2e-06,85.0,,Me2NH,1,30.0,,,,
10.1021/jacs.6b12847,GEGPAM,312.854,8.07e-06,85.0,,Me2NH,1,30.0,,,,
10.1021/jacs.6b12847,GEGPAM,322.976,1.41e-05,85.0,,Me2NH,1,30.0,,,,
10.1021/jacs.6b12847,GEGPAM,332.903,4.03e-05,85.0,,Me2NH,1,30.0,,,,
10.1021/jacs.6b12847,GEGPAM,343.219,5.94e-05,85.0,,Me2NH,1,30.0,,,,
10.1021/jacs.6b12847,GEGPAM,352.951,0.000163583,85.0,,Me2NH,1,30.0,,,,
10.1021/jacs.6b12847,GEGPAM,362.878,0.00042021,85.0,,Me2NH,1,30.0,,,,
10.1021/jacs.6b12847,GEGPAM,373.0,0.000502234,85.0,,Me2NH,1,30.0,,,,
10.1021/jacs.6b12847,GEGPEQ,342.83,1.01e-06,98.0,1.5,,1a,,,,,
10.1021/jacs.6b12847,GEGPEQ,352.951,2.79e-06,98.0,1.5,,1a,,,,,
10.1021/jacs.6b12847,GEGPEQ,363.268,1.39e-05,98.0,1.5,,1a,,,,,
10.1021/jacs.6b12847,GEGPEQ,373.195,5.29e-05,98.0,1.5,,1a,,,,,
10.1021/jacs.7b07987,JEFROE,292.657,0.001544187,95.0,0.17,,Pr-PCMOF,,,,,
10.1021/jacs.7b07987,JEFROE,304.617,0.001874304,95.0,0.17,,Pr-PCMOF,,,,,
10.1021/jacs.7b07987,JEFROE,315.978,0.00221284,95.0,0.17,,Pr-PCMOF,,,,,
10.1021/jacs.7b07987,JEFROE,326.44,0.002541265,95.0,0.17,,Pr-PCMOF,,,,,
10.1021/jacs.7b07987,JEFROE,336.451,0.002838703,95.0,0.17,,Pr-PCMOF,,,,,
10.1021/jacs.7b07987,JEFROE,345.715,0.003127447,95.0,0.17,,Pr-PCMOF,,,,,
10.1021/jacs.7b07987,JEFROE,354.531,0.003445561,95.0,0.17,,Pr-PCMOF,,,,,
10.1021/jacs.7b07987,JEFROE,358.0,0.0039,95.0,0.17,,Pr-PCMOF,,,,,
10.1021/jacs.7b07987,IDUWAH,292.679,0.001900422,95.0,0.17,,Lr-PCMOF-5,,,,,
10.1021/jacs.7b07987,IDUWAH,304.659,0.002799755,95.0,0.17,,Lr-PCMOF-5,,,,,
10.1021/jacs.7b07987,IDUWAH,316.027,0.003542256,95.0,0.17,,Lr-PCMOF-5,,,,,
10.1021/jacs.7b07987,IDUWAH,326.486,0.003956945,95.0,0.17,,Lr-PCMOF-5,,,,,
10.1021/jacs.7b07987,IDUWAH,336.495,0.004299421,95.0,0.17,,Lr-PCMOF-5,,,,,
10.1021/jacs.7b07987,IDUWAH,345.763,0.004937533,95.0,0.17,,Lr-PCMOF-5,,,,,
10.1021/jacs.7b07987,IDUWAH,354.576,0.005291271,95.0,0.17,,Lr-PCMOF-5,,,,,
10.1021/jacs.7b07987,IDUWAH,358.0,0.006,95.0,0.17,,Lr-PCMOF-5,,,,,
10.1021/ja9040016,VUKXUV,307.1885185,0.016464253,98.0,0.63,"NH3,adp",,,,,,
10.1021/ja9040016,VUKXUV,304.1797337,0.012658893,98.0,0.63,"NH3,adp",,,,,,
10.1021/ja9040016,VUKXUV,301.2293168,0.01010778,98.0,0.63,"NH3,adp",,,,,,
10.1021/ja9040016,VUKXUV,298.0,0.008,98.0,0.63,"NH3,adp",,,,,,
10.1021/ja9040016,VUKXUV,298.0,6e-06,70.0,0.63,"NH3,adp",,,,,,
10.1016/j.ica.2016.08.033,ETUMIR,303.0,1.44e-07,0.0,0.277,,,,,,,
10.1016/j.ica.2016.08.033,ETUMIR,283.0,5.12e-10,0.0,0.277,,,,,,,
10.1016/j.inoche.2016.08.016,IVOBIG,298.0,4.3e-05,98.0,0.69,,"ZnADP-Rb, ZnADP-K, NH3 -> otherpaper",,,,,
10.1016/j.inoche.2016.08.016,IVOBIG,319.15335,0.0002448,98.0,0.69,,,,,,,
10.1016/j.inoche.2016.08.016,IVOBIG,316.2365323,0.000209676,98.0,0.69,,,,,,,
10.1016/j.inoche.2016.08.016,IVOBIG,313.1949012,0.000167473,98.0,0.69,,,,,,,
10.1016/j.inoche.2016.08.016,IVOBIG,310.0371424,0.000143577,98.0,0.69,,,,,,,
10.1016/j.inoche.2016.08.016,IVOBIG,307.0281821,9.51e-05,98.0,0.69,,,,,,,
10.1016/j.inoche.2016.08.016,IVOBIG,304.0761407,8.54e-05,98.0,0.69,,,,,,,
10.1016/j.inoche.2016.08.016,IVOBIG,301.018043,5.93e-05,98.0,0.69,,,,,,,
10.1016/j.inoche.2016.08.016,IVOBIG,298.0199554,4.21e-05,98.0,0.69,,,,,,,
10.1016/j.inoche.2017.06.028,XEGROT,358.0,0.000426,97.0,0.58,,,,,,,
10.1016/j.inoche.2017.06.028,XEGROT,298.0,4.79e-06,97.0,0.58,,,,,,,
10.1016/j.inoche.2017.06.028,XEGROT,318.0,3.19e-05,97.0,0.58,,,,,,,
10.1016/j.inoche.2017.06.028,XEGROT,348.5474286,0.000107611,97.0,0.58,,,,,,,
10.1016/j.inoche.2017.06.028,XEGROT,338.0685468,0.000103279,97.0,0.58,,,,,,,
10.1016/j.inoche.2017.06.028,XEGROT,327.9591756,3.27e-05,97.0,0.58,,,,,,,
10.1016/j.inoche.2017.06.028,XEGROT,307.8893569,2.26e-05,97.0,0.58,,,,,,,
10.1016/j.inoche.2017.06.028,XEGROT,297.9515829,4.83e-06,97.0,0.58,,,,,,,
10.1016/j.jssc.2013.03.041,LIQFOI,298.0,9.2e-09,35.0,,,,3.28,,,,
10.1016/j.jssc.2013.03.041,LIQFOI,298.0,3.1e-07,98.0,1.01,,,30.0,,,,
10.1016/j.jssc.2013.03.041,LIQFOI,373.0,0.000145,35.0,,,,3.28,,,,
10.1016/j.jssc.2013.03.041,LIQFOI,373.0,0.00135,98.0,1.01,,,30.0,,,,
10.1016/j.jssc.2013.03.041,LIQFOI,373.0,0.000586705,60.1157,,,,10.0,,,,
10.1016/j.jssc.2013.03.041,LIQFOI,373.0,0.000897305,74.8537,,,,14.8,,,,
10.1016/j.jssc.2013.03.041,LIQFOI,373.0,0.001837004,85.01,,,,21.64,,,,
10.1016/j.jssc.2013.03.041,LIQFOI,343.0,9.23e-07,35.065,,,,3.28,,,,
10.1016/j.jssc.2013.03.041,LIQFOI,343.0,8.36e-06,59.9397,,,,10.0,,,,
10.1016/j.jssc.2013.03.041,LIQFOI,343.0,1.93e-05,74.9243,,,,14.8,,,,
10.1016/j.jssc.2013.03.041,LIQFOI,343.0,2.47e-05,85.0893,,,,21.64,,,,
10.1016/j.jssc.2013.03.041,LIQFOI,343.0,6.05e-05,98.2932,1.01,,,30.0,,,,
10.1016/j.jssc.2013.03.041,LIQFOI,298.0,3.25e-08,60.2961,,,,10.0,,,,
10.1016/j.jssc.2013.03.041,LIQFOI,298.0,8.46e-08,75.0243,,,,14.8,,,,
10.1016/j.jssc.2013.03.041,LIQFOI,298.0,1.33e-07,84.9187,,,,21.64,,,,
10.1016/j.poly.2018.11.015,HINTIK,373.0,2.58e-05,98.0,0.95,,,71.49486435958808,0.0575,,,
10.1016/j.poly.2018.11.015,HINTIK,298.0,1.12e-08,98.0,0.95,,,71.49486435958808,0.0575,,,
10.1016/j.poly.2018.11.015,HINTIK,373.0,9.75e-05,68.0,1.25,,,71.49486435958808,0.0575,,,
10.1016/j.poly.2018.11.015,HINTIK,313.0,6.59e-10,68.0,1.25,,,71.49486435958808,0.0575,,,
10.1016/j.poly.2018.11.015,HINTIK,323.0,1.83e-09,68.0,1.25,,,71.49486435958808,0.0575,,,
