Repository: seunghhs/ProtonMOF

# ProtonMOF

We developed a database of proton-conductive Metal-Organic Frameworks (MOFs) and applied machine learning techniques (transformer-based models) to predict their proton conductivity.

# download pre-trained moftransformer
$ moftransformer download pretrain_model
```

# If you want to use an already-trained model, edit the 'test/ckpt_path' part of the config file
$ python protonmof/train_freeze.py config/config_freeze_test.yml --test True
$ python protonmof/train_unfreeze.py config/config_unfreeze_test.yml --test True
```

File: protonmof/database/all_data.csv (part 3 of 7)
10.1021/acsaem.1c01541,RUBTAK,303.0,1.27e-05,49.7119,,"imidazole,H2SO4",IL@UiO-66,227.0,,,,
10.1021/acsaem.1c01541,RUBTAK,303.0,5.07e-05,59.6091,,"imidazole,H2SO4",IL@UiO-66,247.0,,,,
10.1021/acsaem.1c01541,RUBTAK,303.0,0.000754988,69.7737,,"imidazole,H2SO4",IL@UiO-66,260.0,,,,
10.1021/acsaem.1c01541,RUBTAK,303.0,0.014610329,79.6708,,"imidazole,H2SO4",IL@UiO-66,441.0,,,,
10.1016/j.poly.2018.11.015,HINTIK,333.0,4.4e-09,68.0,1.25,,,71.49486435958808,0.0575,,,
10.1016/j.poly.2018.11.015,HINTIK,343.0,1.03e-08,68.0,1.25,,,71.49486435958808,0.0575,,,
10.1016/j.poly.2018.11.015,HINTIK,353.0,7.94e-08,68.0,1.25,,,71.49486435958808,0.0575,,,
10.1016/j.poly.2018.11.015,HINTIK,363.0,1.68e-07,68.0,1.25,,,71.49486435958808,0.0575,,,
10.1016/j.poly.2018.11.015,HINTIK,303.0,5.18e-10,75.0,,,,77.21445350835512,0.0621,,,
10.1016/j.poly.2018.11.015,HINTIK,313.0,2.29e-09,75.0,,,,77.21445350835512,0.0621,,,
10.1016/j.poly.2018.11.015,HINTIK,323.0,1.37e-08,75.0,,,,77.21445350835512,0.0621,,,
10.1016/j.poly.2018.11.015,HINTIK,333.0,2.63e-08,75.0,,,,77.21445350835512,0.0621,,,
10.1016/j.poly.2018.11.015,HINTIK,343.0,3.74e-08,75.0,,,,77.21445350835512,0.0621,,,
10.1016/j.poly.2018.11.015,HINTIK,353.0,8.51e-08,75.0,,,,77.21445350835512,0.0621,,,
10.1016/j.poly.2018.11.015,HINTIK,363.0,2.24e-07,75.0,,,,77.21445350835512,0.0621,,,
10.1016/j.poly.2018.11.015,HINTIK,373.0,1.61e-06,75.0,,,,77.21445350835512,0.0621,,,
10.1016/j.poly.2018.11.015,HINTIK,298.0,9.5e-10,85.0,,,,81.31763702812279,0.0654,,,
10.1016/j.poly.2018.11.015,HINTIK,303.0,1.82e-09,85.0,,,,81.31763702812279,0.0654,,,
10.1016/j.poly.2018.11.015,HINTIK,313.0,3e-09,85.0,,,,81.31763702812279,0.0654,,,
10.1016/j.poly.2018.11.015,HINTIK,323.0,2.21e-08,85.0,,,,81.31763702812279,0.0654,,,
10.1016/j.poly.2018.11.015,HINTIK,333.0,5.5e-08,85.0,,,,81.31763702812279,0.0654,,,
10.1016/j.poly.2018.11.015,HINTIK,343.0,1.16e-07,85.0,,,,81.31763702812279,0.0654,,,
10.1016/j.poly.2018.11.015,HINTIK,353.0,2.34e-07,85.0,,,,81.31763702812279,0.0654,,,
10.1016/j.poly.2018.11.015,HINTIK,363.0,2.81e-07,85.0,,,,81.31763702812279,0.0654,,,
10.1016/j.poly.2018.11.015,HINTIK,373.0,1.96e-06,85.0,,,,81.31763702812279,0.0654,,,
10.1016/j.poly.2018.11.015,HINTIK,298.0,3.02e-09,93.0,,,,87.03722617688985,0.07,,,
10.1016/j.poly.2018.11.015,HINTIK,303.0,3.29e-09,93.0,,,,87.03722617688985,0.07,,,
10.1016/j.poly.2018.11.015,HINTIK,313.0,6.08e-09,93.0,,,,87.03722617688985,0.07,,,
10.1016/j.poly.2018.11.015,HINTIK,323.0,2.63e-08,93.0,,,,87.03722617688985,0.07,,,
10.1016/j.poly.2018.11.015,HINTIK,333.0,5.84e-08,93.0,,,,87.03722617688985,0.07,,,
10.1016/j.poly.2018.11.015,HINTIK,343.0,1.84e-07,93.0,,,,87.03722617688985,0.07,,,
10.1016/j.poly.2018.11.015,HINTIK,353.0,3.21e-07,93.0,,,,87.03722617688985,0.07,,,
10.1016/j.poly.2018.11.015,HINTIK,363.0,8.45e-07,93.0,,,,87.03722617688985,0.07,,,
10.1016/j.poly.2018.11.015,HINTIK,373.0,4.81e-06,93.0,,,,87.03722617688985,0.07,,,
10.1016/j.poly.2018.11.015,HINTIK,303.0,3.02e-08,98.0,0.95,,,87.03722617688985,0.07,,,
10.1016/j.poly.2018.11.015,HINTIK,313.0,5.35e-08,98.0,0.95,,,87.03722617688985,0.07,,,
10.1016/j.poly.2018.11.015,HINTIK,323.0,8.04e-08,98.0,0.95,,,87.03722617688985,0.07,,,
10.1016/j.poly.2018.11.015,HINTIK,333.0,9.7e-08,98.0,0.95,,,87.03722617688985,0.07,,,
10.1016/j.poly.2018.11.015,HINTIK,343.0,4.62e-07,98.0,0.95,,,87.03722617688985,0.07,,,
10.1016/j.poly.2018.11.015,HINTIK,353.0,5.01e-06,98.0,0.95,,,87.03722617688985,0.07,,,
10.1016/j.poly.2018.11.015,HINTIK,363.0,1.44e-05,98.0,0.95,,,87.03722617688985,0.07,,,
10.1039/C2CC31135F,SAZBAY,298.0,8.58e-06,98.0,0.23,DMF,Ca,,,,,
10.1039/C2CC31135F,SAZBEC,298.0,4.4e-05,98.0,0.56,DMF,Sr,,,,,
10.1039/C2CC31135F,SAZBAY,298.0,2.87e-07,60.0,,DMF,higher temperature decreasing proton conductivity,,,,,
10.1039/C2CC31135F,SAZBEC,298.0,3.47e-06,60.0,,DMF,strange,,,,,
10.1039/C2CC31135F,SAZBEC,295.0,3.1e-05,98.0,0.56,DMF,strange,,,,,
10.1039/C2CC31135F,SAZBEC,291.0,2.33e-05,98.0,0.56,DMF,strange,,,,,
10.1039/C2CC31135F,SAZBAY,297.0,8.27e-06,98.0,0.23,DMF,strange,,,,,
10.1039/C2CC31135F,SAZBAY,293.0,7.45e-06,98.0,0.23,DMF,strange,,,,,
10.1039/C2CC31135F,SAZBAY,291.0,7.09e-06,98.0,0.23,DMF,,,,,,
10.1039/C2CC31135F,SAZBAY,290.0,6.89e-06,98.0,0.23,DMF,,,,,,
10.1039/C2CC31135F,SAZBAY,289.0,6.77e-06,98.0,0.23,DMF,,,,,,
10.1039/C2CC31135F,SAZBAY,287.0,6.21e-06,98.0,0.23,DMF,,,,,,
10.1039/C2CC31135F,SAZBEC,293.0,2.68e-05,98.0,0.56,DMF,,,,,,
10.1039/C2CC31135F,SAZBEC,289.0,2.11e-05,98.0,0.56,DMF,,,,,,
10.1039/C2CC31135F,SAZBEC,287.0,1.91e-05,98.0,0.56,DMF,,,,,,
10.1039/C2CC34006B,TECVAA,298.0,4.08e-05,98.0,0.32,,2 Ca-BTC-DMF,225.0,,,,
10.1039/C2CC34006B,TECTUS,298.0,1.46e-05,98.0,0.4,DMA,3 Ca-BTC-Me2NH,100.0,,,,
10.1039/C2CC34006B,TECVAA,293.8281399,3.34e-05,98.0,0.32,DMF,,225.0,,,,
10.1039/C2CC34006B,TECVAA,289.887002,2.7e-05,98.0,0.32,DMF,,225.0,,,,
10.1039/C2CC34006B,TECVAA,285.947946,2.33e-05,98.0,0.32,DMF,,225.0,,,,
10.1039/C2CC34006B,TECVAA,281.8020679,2.06e-05,98.0,0.32,DMF,,225.0,,,,
10.1039/C2CC34006B,TECVAA,277.9808582,1.89e-05,98.0,0.32,DMF,,225.0,,,,
10.1039/C2DT11992G,CAVSUP,297.0,0.008,98.0,0.25,,1 La(H5DTMP)7H2O  2 La(H5DTMP) 3 2H2O,,,,,
10.1039/C2DT11992G,CAVSUP,295.1027695,0.007533209,98.0,0.25,,,,,,,
10.1039/C2DT11992G,CAVSUP,293.1115846,0.007005998,98.0,0.25,,,,,,,
10.1039/C2DT11992G,CAVSUP,291.082682,0.006631015,98.0,0.25,,,,,,,
10.1039/C2DT11992G,CAVSUP,289.1142695,0.006146671,98.0,0.25,,,,,,,
10.1039/C3CC41939H,YIBZOA,300.0,0.00042,98.0,0.48,"Me2NH,DMF",2,51.85185185185185,,,,0.04
10.1039/C3CC41939H,YIBZOA,298.0,2.6e-05,0.0,,"Me2NH,DMF",,0.0,,,,0.0
10.1039/C3CC41939H,YIBZOA,350.0,2.7e-05,0.0,,"Me2NH,DMF",,0.0,,,,0.0
10.1039/C3CC41939H,YIBZOA,363.0,1.18e-05,0.0,,"Me2NH,DMF",,0.0,,,,0.0
10.1039/C3CC41939H,YIBZOA,278.0,6.19e-05,98.0,0.48,"Me2NH,DMF",,51.85185185185185,,,,0.04
10.1039/C3CC41939H,YIBZOA,283.0,7.78e-05,98.0,0.48,"Me2NH,DMF",,51.85185185185185,,,,0.04
10.1039/C3CC41939H,YIBZOA,288.0,0.0001,98.0,0.48,"Me2NH,DMF",,51.85185185185185,,,,0.04
10.1039/C3CC41939H,YIBZOA,293.0,0.000156,98.0,0.48,"Me2NH,DMF",,51.85185185185185,,,,0.04
10.1039/C3CC41939H,YIBZOA,296.0,0.000213,98.0,0.48,"Me2NH,DMF",,51.85185185185185,,,,0.04
10.1039/C3CC46226A,VIMRAM,298.0,1.41e-09,35.0,1.04,,,,,,,
10.1039/C3CC46226A,VIMRAM,298.0,6.06e-09,60.0,1.04,,,,,,,
10.1039/C3CC46226A,VIMRAM,298.0,1.45e-08,75.0,1.04,,,,,,,
10.1039/C3CC46226A,VIMRAM,298.0,5.36e-08,85.0,1.04,,,,,,,
10.1039/C3CC46226A,VIMRAM,298.0,1.37e-06,98.0,1.04,,,,,,,
10.1039/C3CC46226A,VIMRAM,313.0,8.63e-06,98.0,1.04,,,,,,,
10.1039/C3CC46226A,VIMRAM,328.0,6.47e-05,98.0,1.04,,,,,,,
10.1039/C3CC46226A,VIMRAM,336.0,8.56e-05,98.0,1.04,,,,,,,
10.1039/C3CC46226A,VIMRAM,343.0,0.00024039,98.0,1.04,,,,,,,
10.1039/C3CC46226A,VIMRAM,350.0,0.000442321,98.0,1.04,,,,,,,
10.1039/C3CC46226A,VIMRAM,358.0,0.00192,98.0,1.04,,,,,,,
10.1039/C5CC05647K,ZULFOD,298.0,1.61e-06,95.0,0.24,,R1 ZULMOK R2 ZULFOD S1ZULMIE S2 ZULMEA,,,,,
10.1039/C5CC05647K,ZULFOD,298.0,6.5e-12,50.0,,,R2,,,,,
10.1039/C5CC05647K,ZULFOD,298.0,9.36e-12,59.9221,,,,,,,,
10.1039/C5CC05647K,ZULFOD,298.0,9.59e-11,70.1155,,,,,,,,
10.1039/C5CC05647K,ZULFOD,298.0,2.86e-09,80.3315,,,,,,,,
10.1039/C5CC05647K,ZULFOD,298.0,5.39e-07,90.111,,,,,,,,
10.1039/C5CC05647K,ZULFOD,317.8639542,3.03e-06,95.0,0.24,,,,,,,
10.1039/C5CC05647K,ZULFOD,312.8451073,2.57e-06,95.0,0.24,,,,,,,
10.1039/C5CC05647K,ZULFOD,307.6071242,2.27e-06,95.0,0.24,,,,,,,
10.1039/C5CC05647K,ZULFOD,302.9054693,1.96e-06,95.0,0.24,,,,,,,
10.1039/C5CC05647K,ZULFOD,287.8890821,1.34e-06,95.0,0.24,,,,,,,
10.1039/C5CE02074C,ZACHIX,298.0,4.06e-11,45.0,,CH3N,,,,,,
10.1039/C5CE02074C,ZACHIX,298.0,6.37e-08,97.0,,CH3N,,,,,,
10.1039/C5CE02074C,ZACHIX,298.0,2.05e-10,65.1782,,CH3N,,,,,,
10.1039/C5CE02074C,ZACHIX,298.0,3.08e-10,75.0459,,CH3N,,,,,,
10.1039/C5DT02544C,AJAKON,353.0,1.45e-06,85.0,0.74,,,,,,,
10.1039/C5DT02544C,AJAKON,303.0,6.88e-08,85.0,0.74,,,,,,,
10.1039/C5DT02544C,AJAKON,303.0,7.41e-10,50.0,,,,,,,,
10.1039/C5DT02544C,AJAKON,342.9802238,1.32e-06,85.0,0.74,,,,,,,
10.1039/C5DT02544C,AJAKON,332.959309,6.09e-07,85.0,0.74,,,,,,,
10.1039/C5DT02544C,AJAKON,322.6035396,2.35e-07,85.0,0.74,,,,,,,
10.1039/C5DT02544C,AJAKON,312.8734927,7.16e-08,85.0,0.74,,,,,,,
10.1039/C5TA10765B,MAFMAK,233.0,1.17e-06,0.0,,cyclohexanol,FJU-31@Ch,,,,,
10.1039/C5TA10765B,MAFMAK,394.2657982,8.4e-05,0.0,,cyclohexanol,FJU-31@Ch,,,,,
10.1039/C5TA10765B,MAFMAK,372.0404185,6.96e-05,0.0,,cyclohexanol,FJU-31@Ch,,,,,
10.1039/C5TA10765B,MAFMAK,348.468481,4.94e-05,0.0,,cyclohexanol,FJU-31@Ch,,,,,
10.1039/C5TA10765B,MAFMAK,328.5215872,3.63e-05,0.0,,cyclohexanol,FJU-31@Ch,,,,,
10.1039/C5TA10765B,MAFMAK,312.2043815,2.76e-05,0.0,,cyclohexanol,FJU-31@Ch,,,,,
10.1039/C5TA10765B,MAFMAK,296.7623231,1.85e-05,0.0,,cyclohexanol,FJU-31@Ch,,,,,
10.1039/C5TA10765B,MAFMAK,279.1876755,1.11e-05,0.0,,cyclohexanol,FJU-31@Ch,,,,,
10.1039/C5TA10765B,MAFMAK,264.1058959,5.87e-06,0.0,,cyclohexanol,FJU-31@Ch,,,,,
10.1039/C5TA10765B,MAFMAK,253.4565132,3.75e-06,0.0,,cyclohexanol,FJU-31@Ch,,,,,
10.1039/C5TA10765B,MAFMAK,242.7361216,2.3e-06,0.0,,cyclohexanol,FJU-31@Ch,,,,,
10.1039/C6TA07939C,ABEXEN,343.0,0.0172,97.0,0.37,Me2NH,,,,,,
10.1039/C6TA07939C,ABEXEN,298.0,0.00291,97.0,0.37,Me2NH,,,,,,
10.1039/C6TA07939C,ABEXEN,343.0,2.97e-05,75.0,,Me2NH,,,,,,
10.1039/C6TA07939C,ABEXEN,343.0,1.4e-05,50.0,,Me2NH,,,,,,
10.1039/C6TA07939C,ABEXEN,343.0,1.82e-06,40.0,,Me2NH,,,,,,
10.1039/C6TA07939C,ABEXEN,337.8834978,0.01527617,97.0,0.37,Me2NH,,,,,,
10.1039/C6TA07939C,ABEXEN,332.9526575,0.013000723,97.0,0.37,Me2NH,,,,,,
10.1039/C6TA07939C,ABEXEN,328.0398634,0.011144545,97.0,0.37,Me2NH,,,,,,
10.1039/C6TA07939C,ABEXEN,322.9066767,0.009698604,97.0,0.37,Me2NH,,,,,,
10.1039/C6TA07939C,ABEXEN,317.9326746,0.00831977,97.0,0.37,Me2NH,,,,,,
10.1039/C6TA07939C,ABEXEN,312.9959029,0.007137975,97.0,0.37,Me2NH,,,,,,
10.1039/C6TA07939C,ABEXEN,307.8903048,0.005029521,97.0,0.37,Me2NH,,,,,,
10.1039/C6TA07939C,ABEXEN,302.9458454,0.003748892,97.0,0.37,Me2NH,,,,,,
10.1039/C6TA07939C,ABEXEN,297.9506951,0.002896124,97.0,0.37,Me2NH,,,,,,
10.1039/C7CC07766A,LELQOL,353.0,2.4e-07,50.0,0.34,,Ni-CAU-29,145.4765066099445,0.117,,,
10.1039/C7CC07766A,LELQOL,373.0,3.46e-07,50.0,0.34,,,145.4765066099445,0.117,,,
10.1039/C7CC07766A,LELQOL,393.0,6.02e-07,50.0,0.34,,,145.4765066099445,0.117,,,
10.1039/C7CC07766A,LELQOL,413.0,1.04e-06,50.0,0.34,,,145.4765066099445,0.117,,,
10.1039/C7CC07766A,LELQOL,353.0,1.35e-06,75.0,0.23,,,185.26495286223687,0.149,,,
10.1039/C7CC07766A,LELQOL,373.0,1.78e-06,75.0,0.23,,,185.26495286223687,0.149,,,
10.1039/C7CC07766A,LELQOL,393.0,2.6e-06,75.0,0.23,,,185.26495286223687,0.149,,,
10.1039/C7CC07766A,LELQOL,413.0,3.42e-06,75.0,0.23,,,185.26495286223687,0.149,,,
10.1039/C7CC07766A,LELQOL,353.0,5.62e-06,90.0,0.1,,,226.29678805991355,0.182,,,
10.1039/C7CC07766A,LELQOL,373.0,5.8e-06,90.0,0.1,,,226.29678805991355,0.182,,,
10.1039/C7CC07766A,LELQOL,393.0,6.85e-06,90.0,0.1,,,226.29678805991355,0.182,,,
10.1039/C7CC07766A,LELQOL,413.0,7.82e-06,90.0,0.1,,,226.29678805991355,0.182,,,
10.1039/C7DT03474A,KEKHUG,353.0,7.17e-06,95.0,0.31,,4,,,,,
10.1039/C7DT03474A,KEKLIY,353.0,6.47e-06,95.0,0.3,,1,,,,,
10.1039/C7DT03474A,KEKHUG,342.9143606,6.25e-06,95.0,0.31,,,,,,,
10.1039/C7DT03474A,KEKHUG,332.9027791,5.64e-06,95.0,0.31,,,,,,,
10.1039/C7DT03474A,KEKHUG,322.6410103,3.61e-06,95.0,0.31,,,,,,,
10.1039/C7DT03474A,KEKHUG,297.7634984,1.78e-06,95.0,0.31,,,,,,,
10.1039/C7DT03474A,KEKLIY,342.6875615,5.41e-06,95.0,0.3,,,,,,,
10.1039/C7DT03474A,KEKLIY,333.1378924,4.16e-06,95.0,0.3,,,,,,,
10.1039/C7DT03474A,KEKLIY,312.8049849,2e-06,95.0,0.3,,,,,,,
10.1039/C7DT03474A,KEKLIY,302.8027422,1.6e-06,95.0,0.3,,,,,,,
10.1039/C7DT03474A,KEKLIY,297.7759117,1.3e-06,95.0,0.3,,,,,,,
10.1039/C7TA03744A,GENMOE,298.0,1.1e-07,53.0,,,,,,,,
10.1039/C7TA03744A,GENMOE,298.0,8.1e-05,97.0,0.33,,,,,,,
10.1039/C7TA03744A,GENMOE,303.0,9.3e-05,97.0,0.33,,,,,,,
10.1039/C7TA03744A,GENMOE,283.907,4.37e-05,97.0,0.33,,,,,,,
10.1039/C7TA03744A,GENMOE,287.963,5.28e-05,97.0,0.33,,,,,,,
10.1039/C7TA03744A,GENMOE,290.956,6.07e-05,97.0,0.33,,,,,,,
10.1039/C7TA03744A,GENMOE,293.077,7e-05,97.0,0.33,,,,,,,
10.1039/C7TA03744A,GENMOE,298.0,4.53e-07,65.1238,,,,,,,,
10.1039/C7TA03744A,GENMOE,298.0,1.19e-06,75.2391,,,,,,,,
10.1039/C7TA03744A,GENMOE,298.0,5.12e-06,84.2088,,,,,,,,
10.1039/C8CC08700H,FIVTUC,348.0,0.0717,98.0,0.13,,,,,,,
10.1039/C8CC08700H,FIVTUC,298.0,0.0407,98.0,0.13,,,,,,,
10.1039/C8CC08700H,FIVTUC,308.0,0.0476,98.0,0.13,,,,,,,
10.1039/C8CC08700H,FIVTUC,318.0,0.0569,98.0,0.13,,,,,,,
10.1039/C8CC08700H,FIVTUC,328.0,0.0649,98.0,0.13,,,,,,,
10.1039/C8CC08700H,FIVTUC,338.0,0.0692,98.0,0.13,,,,,,,
10.1039/C8CC08700H,FIVTUC,338.0,0.000148,66.0,,,,,,,,
10.1039/C8CC08700H,FIVTUC,338.0,0.00253,80.0,,,,,,,,
10.1039/C8CC08700H,FIVTUC,338.0,0.00972,92.0,,,,,,,,
10.1039/C8CE00564H,QEWYID,303.0,1.98e-05,97.0,0.14,,,54.0,,,,
10.1039/C8CE00564H,QEWYID,303.0,6.16e-06,33.0,,,,38.0,,,,
10.1039/C8CE00564H,QEWYID,308.019282,2.14e-05,97.0,0.14,,,54.0,,,,
10.1039/C8CE00564H,QEWYID,305.4647646,2.08e-05,97.0,0.14,,,54.0,,,,
10.1039/C8CE00564H,QEWYID,300.0417058,1.89e-05,97.0,0.14,,,54.0,,,,
10.1039/C8CE00564H,QEWYID,296.4623152,1.8e-05,97.0,0.14,,,54.0,,,,
10.1039/C8DT02177E,XECJUK01,293.0,1.12e-08,50.0,,,3,8.064,,,,
10.1039/C8DT02177E,XECJUK01,293.0,9.05e-06,98.0,,,,27.63712,,,,
10.1039/C8DT02177E,XECJUK01,353.0,7.95e-06,44.0,0.16,,,7.391999999999999,,,,
10.1039/C8DT02177E,XECJUK01,343.1814984,7.39e-06,44.0,0.16,,,7.391999999999999,,,,
10.1039/C8DT02177E,XECJUK01,333.0214033,5.73e-06,44.0,0.16,,,7.391999999999999,,,,
10.1039/C8DT02177E,XECJUK01,323.0193262,6.04e-06,44.0,0.16,,,7.391999999999999,,,,
10.1039/C8DT02177E,XECJUK01,312.8627252,4.77e-06,44.0,0.16,,,7.391999999999999,,,,
10.1039/C8DT02177E,XECJUK01,303.0,3.7e-06,44.0,0.16,,,7.391999999999999,,,,
10.1039/C9DT02009H,LOHHUO,313.0,5.3e-09,80.0,,,IEF-2,,,,,
10.1039/C9DT02009H,LOHHUO,353.0,0.00012,80.0,,,IEF-2,,,,,
10.1039/C9DT02009H,LOHHUO,324.0227,1.37e-06,80.0,,,IEF-2,,,,,
10.1039/C9DT02009H,LOHHUO,333.9091,8.83e-06,80.0,,,IEF-2,,,,,
10.1039/C9DT02009H,LOHHUO,343.4545,5.05e-05,80.0,,,IEF-2,,,,,
10.1039/C9DT02269D,GOFTON,343.0,0.00082,98.0,0.46,,Ho-MOF,403.2,,,,
10.1039/C9DT02269D,GOFTON,298.0,3.2e-07,85.0,,,Ho-MOF,358.4,,,,
10.1039/C9DT02269D,GOFTON,313.0,0.0002,98.0,0.46,,Ho-MOF,403.2,,,,
10.1039/C9DT02269D,GOFTON,328.0,0.00045,98.0,0.46,,Ho-MOF,403.2,,,,
10.1039/C9NJ02025J,NOGJIF,303.0,6.14e-08,75.0,,"DMF,methanol",,88.90230959496604,0.0715,,,
10.1039/C9NJ02025J,NOGJIF,303.0,3.55e-07,85.0,,"DMF,methanol",,93.50284869288735,0.0752,,,
10.1039/C9NJ02025J,NOGJIF,303.0,6.82e-07,93.0,,"DMF,methanol",,96.3626432672709,0.0775,,,
10.1039/C9NJ02025J,NOGJIF,303.0,1.18e-06,98.0,0.63,"DMF,methanol",,96.3626432672709,0.0775,,,
10.1039/C9NJ02025J,NOGJIF,313.0,1.95e-07,68.0,0.61,"DMF,methanol",,82.31234818443009,0.0662,,,
10.1039/C9NJ02025J,NOGJIF,313.0,3.61e-07,75.0,,"DMF,methanol",,88.90230959496604,0.0715,,,
10.1039/C9NJ02025J,NOGJIF,313.0,1.38e-06,85.0,,"DMF,methanol",,93.50284869288735,0.0752,,,
10.1039/C9NJ02025J,NOGJIF,313.0,1.91e-06,93.0,,"DMF,methanol",,96.3626432672709,0.0775,,,
10.1039/C9NJ02025J,NOGJIF,313.0,2.05e-06,98.0,0.63,"DMF,methanol",,96.3626432672709,0.0775,,,
10.1039/C9NJ02025J,NOGJIF,323.0,6.17e-07,68.0,0.61,"DMF,methanol",,82.31234818443009,0.0662,,,
10.1039/C9NJ02025J,NOGJIF,323.0,6.83e-07,75.0,,"DMF,methanol",,88.90230959496604,0.0715,,,
10.1039/C9NJ02025J,NOGJIF,323.0,3.32e-06,85.0,,"DMF,methanol",,93.50284869288735,0.0752,,,
10.1039/C9NJ02025J,NOGJIF,323.0,3.85e-06,93.0,,"DMF,methanol",,96.3626432672709,0.0775,,,
10.1039/C9NJ02025J,NOGJIF,323.0,4.17e-06,98.0,0.63,"DMF,methanol",,96.3626432672709,0.0775,,,
10.1039/C9NJ02025J,NOGJIF,333.0,7.49e-07,68.0,0.61,"DMF,methanol",,82.31234818443009,0.0662,,,
10.1039/C9NJ02025J,NOGJIF,333.0,1.19e-06,75.0,,"DMF,methanol",,88.90230959496604,0.0715,,,
10.1039/C9NJ02025J,NOGJIF,333.0,7.81e-06,85.0,,"DMF,methanol",,93.50284869288735,0.0752,,,
10.1039/C9NJ02025J,NOGJIF,333.0,9.43e-06,93.0,,"DMF,methanol",,96.3626432672709,0.0775,,,
10.1039/C9NJ02025J,NOGJIF,333.0,9.98e-06,98.0,0.63,"DMF,methanol",,96.3626432672709,0.0775,,,
10.1039/C9NJ02025J,NOGJIF,343.0,1.19e-06,68.0,0.61,"DMF,methanol",,82.31234818443009,0.0662,,,
10.1039/C9NJ02025J,NOGJIF,343.0,1.91e-06,75.0,,"DMF,methanol",,88.90230959496604,0.0715,,,
10.1039/C9NJ02025J,NOGJIF,343.0,8.67e-06,85.0,,"DMF,methanol",,93.50284869288735,0.0752,,,
10.1039/C9NJ02025J,NOGJIF,343.0,9.22e-06,93.0,,"DMF,methanol",,96.3626432672709,0.0775,,,
10.1039/C9NJ02025J,NOGJIF,343.0,1.16e-05,98.0,0.63,"DMF,methanol",,96.3626432672709,0.0775,,,
10.1039/C9NJ02025J,NOGJIF,353.0,2.44e-06,68.0,0.61,"DMF,methanol",,82.31234818443009,0.0662,,,
10.1039/C9NJ02025J,NOGJIF,353.0,3.32e-06,75.0,,"DMF,methanol",,88.90230959496604,0.0715,,,
10.1039/C9NJ02025J,NOGJIF,353.0,3.22e-05,85.0,,"DMF,methanol",,93.50284869288735,0.0752,,,
10.1039/C9NJ02025J,NOGJIF,353.0,6.53e-05,93.0,,"DMF,methanol",,96.3626432672709,0.0775,,,
10.1039/C9NJ02025J,NOGJIF,353.0,2.88e-05,98.0,0.63,"DMF,methanol",,96.3626432672709,0.0775,,,
10.1039/C9NJ02025J,NOGJIF,363.0,3.71e-06,68.0,0.61,"DMF,methanol",,82.31234818443009,0.0662,,,
10.1039/C9NJ02025J,NOGJIF,363.0,7.31e-06,75.0,,"DMF,methanol",,88.90230959496604,0.0715,,,
10.1039/C9NJ02025J,NOGJIF,363.0,4.85e-05,85.0,,"DMF,methanol",,93.50284869288735,0.0752,,,
10.1039/C9NJ02025J,NOGJIF,363.0,7.12e-05,93.0,,"DMF,methanol",,96.3626432672709,0.0775,,,
10.1039/C9NJ02025J,NOGJIF,363.0,5.56e-05,98.0,0.63,"DMF,methanol",,96.3626432672709,0.0775,,,
10.1039/C9NJ02025J,NOGJIF,373.0,8.37e-06,68.0,0.61,"DMF,methanol",,82.31234818443009,0.0662,,,
10.1039/C9NJ02025J,NOGJIF,373.0,2.54e-05,75.0,,"DMF,methanol",,88.90230959496604,0.0715,,,
10.1039/C9NJ02025J,NOGJIF,373.0,0.000653,85.0,,"DMF,methanol",,93.50284869288735,0.0752,,,
10.1039/C9NJ02025J,NOGJIF,373.0,0.000128,93.0,,"DMF,methanol",,96.3626432672709,0.0775,,,
10.1039/C9NJ02025J,NOGJIF,373.0,0.000378,98.0,0.63,"DMF,methanol",,96.3626432672709,0.0775,,,
10.1002/smll.202301122,MIL-88B-SB,333.1112592,0.025251515,95.0,0.27,imidazole,Im@MIL-88B-SB,237.132,,,,
10.1002/smll.202301122,MIL-88B-SB,322.9181467,0.020424117,95.0,0.27,imidazole,Im@MIL-88B-SB,237.132,,,,
10.1002/smll.202301122,MIL-88B-SB,312.8558736,0.01465443,95.0,0.27,imidazole,Im@MIL-88B-SB,237.132,,,,
10.1002/smll.202301122,MIL-88B-SB,302.9559411,0.010283369,95.0,0.27,imidazole,Im@MIL-88B-SB,237.132,,,,
10.1002/smll.202301122,MIL-88B-SB,292.8274836,0.007395699,95.0,0.27,imidazole,Im@MIL-88B-SB,237.132,,,,
10.1002/smll.202301122,KUXREC,333.2311424,0.000149677,95.0,0.41,,MIL-88B,230.7,,,,
10.1002/smll.202301122,KUXREC,322.7503494,0.00010906,95.0,0.41,,MIL-88B,230.7,,,,
10.1002/smll.202301122,KUXREC,312.9146119,6.41e-05,95.0,0.41,,MIL-88B,230.7,,,,
10.1002/smll.202301122,KUXREC,302.7642375,3.77e-05,95.0,0.41,,MIL-88B,230.7,,,,
10.1002/smll.202301122,KUXREC,292.8309136,2.31e-05,95.0,0.41,,MIL-88B,230.7,,,,
10.1002/smll.202301122,MIL-88B-SB,298.0,7.15e-07,39.9436,0.27,imidazole,Im@MIL-88B-SB,48.713,,,,
10.1002/smll.202301122,MIL-88B-SB,298.0,1.64e-06,49.812,0.27,imidazole,Im@MIL-88B-SB,63.42,,,,
10.1002/smll.202301122,MIL-88B-SB,298.0,8.06e-06,60.2444,0.27,imidazole,Im@MIL-88B-SB,76.29,,,,
10.1002/smll.202301122,MIL-88B-SB,298.0,2.92e-05,69.8308,0.27,imidazole,Im@MIL-88B-SB,90.07,,,,
10.1002/smll.202301122,MIL-88B-SB,298.0,0.000113852,80.2632,0.27,imidazole,Im@MIL-88B-SB,102.94,,,,
10.1002/smll.202301122,MIL-88B-SB,298.0,0.001102174,89.8496,0.27,imidazole,Im@MIL-88B-SB,169.12,,,,
10.1002/smll.202301122,MIL-88B-SB,298.0,0.003698963,94.9248,0.27,imidazole,Im@MIL-88B-SB,237.132,,,,
10.1002/smll.202301122,KUXREC,298.0,3.62e-07,59.9624,0.41,,MIL-88B,170.04,,,,
10.1002/smll.202301122,KUXREC,298.0,1.41e-06,69.8308,0.41,,MIL-88B,184.662,,,,
10.1002/smll.202301122,KUXREC,298.0,5.12e-06,79.9812,0.41,,MIL-88B,198.53,,,,
10.1002/smll.202301122,KUXREC,298.0,1.09e-05,89.8496,0.41,,MIL-88B,216.912,,,,
10.1002/smll.202301122,KUXREC,298.0,1.37e-05,94.6429,0.41,,MIL-88B,230.7,,,,
10.1002/adma.201703301,GELQOG01,353.0,6.5e-07,50.0,,Me2NH,,,,,,
10.1002/adma.201703301,GELQOG01,353.0,9.97e-07,54.9681,,Me2NH,,,,,,
10.1002/adma.201703301,GELQOG01,353.0,1.56e-06,60.0479,,Me2NH,,,,,,
10.1002/adma.201703301,GELQOG01,353.0,2.79e-06,64.8403,,Me2NH,,,,,,
10.1002/adma.201703301,GELQOG01,353.0,4.74e-06,69.8243,,Me2NH,,,,,,
10.1002/adma.201703301,GELQOG01,353.0,8.5e-06,75.0,,Me2NH,,,,,,
10.1002/adma.201703301,GELQOG01,353.0,1.16e-05,80.1757,,Me2NH,,,,,,
10.1002/adma.201703301,GELQOG01,353.0,2.73e-05,85.1597,,Me2NH,,,,,,
10.1002/adma.201703301,GELQOG01,353.0,5e-05,90.0,,Me2NH,,,,,,
10.1002/adma.201703301,GELQOG01,353.0,0.001081509,94.7444,,Me2NH,,,,,,
10.1002/adma.201703301,GELQOG01,353.0,0.0055,98.0,0.29,Me2NH,,,,,,
10.1002/adma.201703301,GELQOG01,343.2262582,0.00312879,98.0,0.29,Me2NH,,,,,,
10.1002/adma.201703301,GELQOG01,333.1523206,0.002522762,98.0,0.29,Me2NH,,,,,,
10.1002/adma.201703301,GELQOG01,322.9786382,0.002067539,98.0,0.29,Me2NH,,,,,,
10.1002/adma.201703301,GELQOG01,312.9528036,0.001416986,98.0,0.29,Me2NH,,,,,,
10.1002/anie.201309077,XIYYEL,298.0,4.49e-05,30.0992,,"Me2NH,H2SO4",,25.91533959439227,,,,0.0204
10.1002/anie.201309077,XIYYEL,298.0,4.61e-05,40.2975,,"Me2NH,H2SO4",,31.1238667942235,,,,0.0244
10.1002/anie.201309077,XIYYEL,298.0,8.43e-05,50.2833,,"Me2NH,H2SO4",,32.69476372924649,,,,0.0256
10.1002/anie.201309077,XIYYEL,298.0,0.001445906,60.2691,,"Me2NH,H2SO4",,36.24346791991126,,,,0.0283
10.1002/anie.201309077,XIYYEL,298.0,0.005174162,70.255,,"Me2NH,H2SO4",,40.87309784479791,,,,0.0318
10.1002/anie.201309077,XIYYEL,298.0,0.017370407,80.0283,,"Me2NH,H2SO4",,47.54521963824288,,,,0.0368
10.1002/anie.201309077,XIYYEL,298.0,0.034895546,94.051,,"Me2NH,H2SO4",,61.09945446915651,,,,0.0468
10.1002/anie.201309077,XIYYEL,422.9545916,0.000107749,0.0,,"Me2NH,H2SO4",,0.0,,,,0.0
10.1002/anie.201309077,XIYYEL,412.9484104,0.000104324,0.0,,"Me2NH,H2SO4",,0.0,,,,0.0
10.1002/anie.201309077,XIYYEL,402.6769967,0.000103241,0.0,,"Me2NH,H2SO4",,0.0,,,,0.0
10.1002/anie.201309077,XIYYEL,392.7668065,0.000102046,0.0,,"Me2NH,H2SO4",,0.0,,,,0.0
10.1002/anie.201309077,XIYYEL,382.807356,0.000101131,0.0,,"Me2NH,H2SO4",,0.0,,,,0.0
10.1002/anie.201309077,XIYYEL,372.9673281,9.93e-05,0.0,,"Me2NH,H2SO4",,0.0,,,,0.0
10.1002/chem.201601964,ZALZOE,298.0,2.96e-09,40.1786,,DMF,1H2ODMF,,,,,
10.1002/chem.201601964,ZALZOE,298.0,5.46e-09,65.1786,,DMF,1H2ODMF,,,,,
10.1002/chem.201601964,ZALZOE,298.0,1.64e-08,75.1786,,DMF,1H2ODMF,,,,,
10.1002/chem.201601964,ZALZOE,298.0,5.92e-06,85.3571,,DMF,1H2ODMF,,,,,
10.1002/chem.201601964,ZALZOE,298.0,1.08e-05,95.0,,DMF,1H2ODMF,,,,,
10.1002/chem.201601964,ZALZOE,308.089,1.26e-05,95.0,1.1,DMF,1H2ODMF,,,,,
10.1002/chem.201601964,ZALZOE,318.28,6.29e-05,95.0,1.1,DMF,1H2ODMF,,,,,
10.1002/chem.201601964,ZALZOE,328.089,0.000345912,95.0,1.1,DMF,1H2ODMF,,,,,
10.1002/chem.201601964,ZALZOE,338.025,0.00187421,95.0,1.1,DMF,1H2ODMF,,,,,
10.1002/chem.201704771,XEWCUA,383.0,6e-09,50.0,,,,220.07984333299285,0.177,,,
10.1002/chem.201704771,XEWCUA,372.8505168,4.32e-09,50.0,,,,220.07984333299285,0.177,,,
10.1002/chem.201704771,XEWCUA,363.0844752,2.43e-09,50.0,,,,220.07984333299285,0.177,,,
10.1002/chem.201704771,XEWCUA,352.7548389,1.51e-09,50.0,,,,220.07984333299285,0.177,,,
10.1002/chem.201704771,XEWCUA,403.0,1.1e-05,100.0,,,,466.2708545190527,0.375,,,
10.1002/chem.201704771,XEWCUA,392.8007479,4.39e-06,100.0,,,,466.2708545190527,0.375,,,
10.1002/chem.201704771,XEWCUA,383.0,2.47e-06,100.0,,,,466.2708545190527,0.375,,,
10.1002/chem.201704771,XEWCUA,372.7907488,1.53e-06,100.0,,,,466.2708545190527,0.375,,,
10.1002/chem.201704771,XEWCUA,362.4659282,1.12e-06,100.0,,,,466.2708545190527,0.375,,,
10.1002/chem.201704771,XEWCUA,353.0,9.9e-07,100.0,,,,466.2708545190527,0.375,,,
10.1002/chem.201801844,DIGMUE,353.0,8.04e-07,43.0,,,,205.1591759883832,0.165,,,
10.1002/chem.201801844,DIGMUE,363.0,9.87e-07,43.0,,,,205.1591759883832,0.165,,,
10.1002/chem.201801844,DIGMUE,373.0,2.42e-06,43.0,,,,205.1591759883832,0.165,,,
10.1002/chem.201801844,DIGMUE,343.0,1.1e-06,53.0,,,,217.59306544222457,0.175,,,
10.1002/chem.201801844,DIGMUE,353.0,2.39e-06,53.0,,,,217.59306544222457,0.175,,,
10.1002/chem.201801844,DIGMUE,363.0,6.83e-06,53.0,,,,217.59306544222457,0.175,,,
10.1002/chem.201801844,DIGMUE,373.0,3.41e-05,53.0,,,,217.59306544222457,0.175,,,
10.1002/chem.201801844,DIGMUE,298.0,2.81e-07,68.0,1.79,,,244.94762224067568,0.197,,,
10.1002/chem.201801844,DIGMUE,313.0,1.11e-06,68.0,1.79,,,244.94762224067568,0.197,,,
10.1002/chem.201801844,DIGMUE,323.0,2.53e-06,68.0,1.79,,,244.94762224067568,0.197,,,
10.1002/chem.201801844,DIGMUE,333.0,3.48e-06,68.0,1.79,,,244.94762224067568,0.197,,,
10.1002/chem.201801844,DIGMUE,343.0,3.01e-05,68.0,1.79,,,244.94762224067568,0.197,,,
10.1002/chem.201801844,DIGMUE,353.0,0.00013,68.0,1.79,,,244.94762224067568,0.197,,,
10.1002/chem.201801844,DIGMUE,363.0,0.000228,68.0,1.79,,,244.94762224067568,0.197,,,
10.1002/chem.201801844,DIGMUE,373.0,0.000461,68.0,1.79,,,244.94762224067568,0.197,,,
10.1002/chem.201801844,DIGMUE,298.0,6.37e-07,75.0,,,,251.1645669675964,0.202,,,
10.1002/chem.201801844,DIGMUE,313.0,1.43e-06,75.0,,,,251.1645669675964,0.202,,,
10.1002/chem.201801844,DIGMUE,323.0,2.99e-06,75.0,,,,251.1645669675964,0.202,,,
10.1002/chem.201801844,DIGMUE,333.0,5.72e-06,75.0,,,,251.1645669675964,0.202,,,
10.1002/chem.201801844,DIGMUE,343.0,3.8e-05,75.0,,,,251.1645669675964,0.202,,,
10.1002/chem.201801844,DIGMUE,353.0,0.000152,75.0,,,,251.1645669675964,0.202,,,
10.1002/chem.201801844,DIGMUE,363.0,0.000371,75.0,,,,251.1645669675964,0.202,,,
10.1002/chem.201801844,DIGMUE,373.0,0.000571,75.0,,,,251.1645669675964,0.202,,,
10.1002/chem.201801844,DIGMUE,298.0,1.12e-06,85.0,,,,267.3286232575902,0.215,,,
10.1002/chem.201801844,DIGMUE,313.0,4.25e-06,85.0,,,,267.3286232575902,0.215,,,
10.1002/chem.201801844,DIGMUE,323.0,9.09e-05,85.0,,,,267.3286232575902,0.215,,,
10.1002/chem.201801844,DIGMUE,333.0,1.12e-05,85.0,,,,267.3286232575902,0.215,,,
10.1002/chem.201801844,DIGMUE,343.0,4.38e-05,85.0,,,,267.3286232575902,0.215,,,
10.1002/chem.201801844,DIGMUE,353.0,9.02e-05,85.0,,,,267.3286232575902,0.215,,,
10.1002/chem.201801844,DIGMUE,363.0,0.000412,85.0,,,,267.3286232575902,0.215,,,
10.1002/chem.201801844,DIGMUE,373.0,0.000653,85.0,,,,267.3286232575902,0.215,,,
10.1002/chem.201801844,DIGMUE,298.0,4.45e-06,93.0,,,,278.51912376604747,0.224,,,
10.1002/chem.201801844,DIGMUE,313.0,5.94e-06,93.0,,,,278.51912376604747,0.224,,,
10.1002/chem.201801844,DIGMUE,323.0,1.13e-05,93.0,,,,278.51912376604747,0.224,,,
10.1002/chem.201801844,DIGMUE,333.0,1.5e-05,93.0,,,,278.51912376604747,0.224,,,
10.1002/chem.201801844,DIGMUE,343.0,9.06e-05,93.0,,,,278.51912376604747,0.224,,,
10.1002/chem.201801844,DIGMUE,353.0,0.00038,93.0,,,,278.51912376604747,0.224,,,
10.1002/chem.201801844,DIGMUE,363.0,0.000763,93.0,,,,278.51912376604747,0.224,,,
10.1002/chem.201801844,DIGMUE,373.0,0.00114,93.0,,,,278.51912376604747,0.224,,,
10.1002/chem.201801844,DIGMUE,298.0,1.48e-05,98.0,0.25,,,278.51912376604747,0.224,,,
10.1002/chem.201801844,DIGMUE,313.0,0.000126,98.0,0.25,,,278.51912376604747,0.224,,,
10.1002/chem.201801844,DIGMUE,323.0,0.000151,98.0,0.25,,,278.51912376604747,0.224,,,
10.1002/chem.201801844,DIGMUE,333.0,0.000341,98.0,0.25,,,278.51912376604747,0.224,,,
10.1002/chem.201801844,DIGMUE,343.0,0.000438,98.0,0.25,,,278.51912376604747,0.224,,,
10.1002/chem.201801844,DIGMUE,353.0,0.000574,98.0,0.25,,,278.51912376604747,0.224,,,
10.1002/chem.201801844,DIGMUE,363.0,0.000706,98.0,0.25,,,278.51912376604747,0.224,,,
10.1002/chem.201801844,DIGMUE,373.0,0.00151,98.0,0.25,,,278.51912376604747,0.224,,,
10.1002/ejic.201301039,RIPSIU,298.0,6.43e-05,35.0,,DMF,,28.48,,,,
10.1002/ejic.201301039,RIPSIU,298.0,6.8e-05,60.2989,,DMF,,30.06,,,,
10.1002/ejic.201301039,RIPSIU,298.0,6.8e-05,75.1739,,DMF,,35.17,,,,
10.1002/ejic.201301039,RIPSIU,298.0,6.96e-05,84.9997,,DMF,,42.79,,,,
10.1002/ejic.201301039,RIPSIU,298.0,7.07e-05,98.0,,DMF,,52.0,,,,
10.1002/ejic.201301039,RIPSIU,373.0,0.000318706,35.1815,,DMF,,28.48,,,,
10.1002/ejic.201301039,RIPSIU,373.0,0.000422105,60.1233,,DMF,,30.06,,,,
10.1002/ejic.201301039,RIPSIU,373.0,0.000442344,75.2594,,DMF,,35.17,,,,
10.1002/ejic.201301039,RIPSIU,373.0,0.000503141,85.0751,,DMF,,42.79,,,,
10.1002/ejic.201301039,RIPSIU,373.0,0.00059975,99.9333,,DMF,,52.0,,,,
10.1002/ejic.201301039,RIPSIU,297.8688,7.08e-05,98.0,,DMF,,52.0,,,,
10.1002/ejic.201301039,RIPSIU,313.1737,0.000100016,98.0,,DMF,,52.0,,,,
10.1002/ejic.201301039,RIPSIU,328.2453,0.000185738,98.0,,DMF,,52.0,,,,
10.1002/ejic.201301039,RIPSIU,343.3113,0.000324601,98.0,,DMF,,52.0,,,,
10.1002/ejic.201301039,RIPSIU,358.3563,0.000454046,98.0,,DMF,,52.0,,,,
10.1002/ejic.201301039,RIPSIU,373.0,0.000597,98.0,,DMF,,52.0,,,,
10.1002/ejic.201301039,RIPSIU,373.0,0.00032,35.0,,DMF,,28.48,,,,
10.1002/ejic.201700157,HASNUN,353.0,0.0071,98.0,0.2,mim,3,,,,,
10.1002/ejic.201700157,HASNUN,342.8156132,0.006098041,98.0,0.2,mim,3,,,,,
10.1002/ejic.201700157,HASNUN,332.745483,0.005109709,98.0,0.2,mim,3,,,,,
10.1002/ejic.201700157,HASNUN,322.8785266,0.004175588,98.0,0.2,mim,3,,,,,
10.1002/ejic.201700157,HASNUN,312.88524,0.003022591,98.0,0.2,mim,3,,,,,
10.1002/ejic.201700157,HASNUN,303.0449961,0.002423016,98.0,0.2,mim,3,,,,,
10.1002/ejic.201700157,HASNUN,298.0,0.0021,98.0,0.2,mim,3,,,,,
10.1016/j.matt.2019.12.018,MUKTUK,343.0,0.0169,98.0,0.09,Me2NH,2,,,,,
10.1016/j.matt.2019.12.018,MUKTUK,333.1811806,0.016149335,98.0,0.09,Me2NH,2,,,,,
10.1016/j.matt.2019.12.018,MUKTUK,322.5806452,0.015128224,98.0,0.09,Me2NH,2,,,,,
10.1016/j.matt.2019.12.018,MUKTUK,313.4393385,0.014176128,98.0,0.09,Me2NH,2,,,,,
10.1016/j.matt.2019.12.018,MUKTUK,303.030303,0.012990684,98.0,0.09,Me2NH,2,,,,,
10.1016/j.matt.2019.12.018,MUKTUK,303.0,2.58e-06,40.0,,Me2NH,2,,,,,
10.1016/j.matt.2019.12.018,MUKTUK,303.0,5.81e-06,50.0189,,Me2NH,2,,,,,
10.1016/j.matt.2019.12.018,MUKTUK,303.0,1.47e-05,60.1136,,Me2NH,2,,,,,
10.1016/j.matt.2019.12.018,MUKTUK,303.0,2.64e-05,70.2083,,Me2NH,2,,,,,
10.1016/j.matt.2019.12.018,MUKTUK,303.0,0.000169344,80.0568,,Me2NH,2,,,,,
10.1016/j.matt.2019.12.018,MUKTUK,303.0,0.00405,90.0,,Me2NH,2,,,,,
10.1016/j.matt.2019.12.018,MUKTUK,303.0,0.006618354,95.0758,,Me2NH,2,,,,,
10.1016/j.matt.2019.12.018,MUKTUK,303.0,0.013,98.0,,Me2NH,2,,,,,
10.1021/cg401587r,WITJUG,307.0,0.000344,98.0,1.16,DMF,2,200.0,,,,
10.1021/cg401587r,WITJUG,305.0082352,0.000275918,98.0,1.16,DMF,2,200.0,,,,
10.1021/cg401587r,WITJUG,303.049588,0.000212618,98.0,1.16,DMF,2,200.0,,,,
10.1021/cg401587r,WITJUG,300.9691206,0.000167838,98.0,1.16,DMF,2,200.0,,,,
10.1021/cg401587r,WITJUG,299.0135543,0.000120379,98.0,1.16,DMF,2,200.0,,,,
10.1021/cg401587r,WITJUG,296.9879482,8.84e-05,98.0,1.16,DMF,2,200.0,,,,
10.1021/cg401587r,WITJUG,295.0365993,6.82e-05,98.0,1.16,DMF,2,200.0,,,,
10.1021/cg401587r,WITJUG,292.9698944,3.94e-05,98.0,1.16,DMF,2,200.0,,,,
10.1021/cg401587r,WITJUG,307.0,1.9e-05,85.0,1.075,DMF,2,161.88,,,,
10.1021/cg401587r,WITJUG,304.9459178,1.85e-05,85.0,1.075,DMF,2,161.88,,,,
10.1021/cg401587r,WITJUG,302.9880683,1.46e-05,85.0,1.075,DMF,2,161.88,,,,
10.1021/cg401587r,WITJUG,301.00717,1.1e-05,85.0,1.075,DMF,2,161.88,,,,
10.1021/cg401587r,WITJUG,299.0028256,8.65e-06,85.0,1.075,DMF,2,161.88,,,,
10.1021/cg401587r,WITJUG,297.0249976,6.99e-06,85.0,1.075,DMF,2,161.88,,,,
10.1021/cg401587r,WITJUG,295.0252837,4.35e-06,85.0,1.075,DMF,2,161.88,,,,
10.1021/cg401587r,WITJUG,293.0523157,2.9e-06,85.0,1.075,DMF,2,161.88,,,,
10.1021/cg401587r,WITJUG,307.0,6.57e-07,75.0,1.0,DMF,2,123.54,,,,
10.1021/cg401587r,WITJUG,304.9803288,5.22e-07,75.0,1.0,DMF,2,123.54,,,,
10.1021/cg401587r,WITJUG,302.9724628,3.92e-07,75.0,1.0,DMF,2,123.54,,,,
10.1021/cg401587r,WITJUG,300.9917679,3.17e-07,75.0,1.0,DMF,2,123.54,,,,
10.1021/cg401587r,WITJUG,298.9876279,2.44e-07,75.0,1.0,DMF,2,123.54,,,,
10.1021/cg401587r,WITJUG,296.9623719,1.93e-07,75.0,1.0,DMF,2,123.54,,,,
10.1021/cg401587r,WITJUG,295.0113579,1.45e-07,75.0,1.0,DMF,2,123.54,,,,
10.1021/cg401587r,WITJUG,293.0385756,1.07e-07,75.0,1.0,DMF,2,123.54,,,,
10.1021/cg401587r,WITJUG,307.0,6.8e-08,51.0,0.676,DMF,2,67.27,,,,
10.1021/cg401587r,WITJUG,304.9710278,5.63e-08,51.0,0.676,DMF,2,67.27,,,,
10.1021/cg401587r,WITJUG,302.9632839,4.89e-08,51.0,0.676,DMF,2,67.27,,,,
10.1021/cg401587r,WITJUG,301.0316354,4.05e-08,51.0,0.676,DMF,2,67.27,,,,
10.1021/cg401587r,WITJUG,298.9795827,3.43e-08,51.0,0.676,DMF,2,67.27,,,,
10.1021/cg401587r,WITJUG,297.0020612,2.91e-08,51.0,0.676,DMF,2,67.27,,,,
10.1021/cg401587r,WITJUG,295.0035253,2.41e-08,51.0,0.676,DMF,2,67.27,,,,
10.1021/cg401587r,WITJUG,293.0325647,2.1e-08,51.0,0.676,DMF,2,67.27,,,,
10.1021/ja310435e,IDUWAH,335.0,0.004,98.0,0.16,,PCMOF-5,,,,,
10.1021/ja310435e,IDUWAH,333.0,0.0025,98.0,0.16,,PCMOF-5,,,,,
10.1021/ja310435e,IDUWAH,323.1414519,0.002190988,98.0,0.16,,PCMOF-5,,,,,
10.1021/ja310435e,IDUWAH,318.4561247,0.002066855,98.0,0.16,,PCMOF-5,,,,,
10.1021/ja310435e,IDUWAH,313.2655427,0.001950473,98.0,0.16,,PCMOF-5,,,,,
10.1021/ja310435e,IDUWAH,308.2443021,0.001697384,98.0,0.16,,PCMOF-5,,,,,
10.1021/ja310435e,IDUWAH,303.2296995,0.001569784,98.0,0.16,,PCMOF-5,,,,,
10.1021/ja310435e,IDUWAH,294.5,0.0013,98.0,0.16,,PCMOF-5,,,,,
10.1021/ja310435e,IDUWAH,358.0,0.0002,90.0,0.32,,PCMOF-5,,,,,
10.1021/ja310435e,IDUWAH,352.959032,0.00020192,90.0,0.32,,PCMOF-5,,,,,
10.1021/ja310435e,IDUWAH,342.932,0.000149679,90.0,0.32,,PCMOF-5,,,,,
10.1021/ja310435e,IDUWAH,332.7388399,0.000110992,90.0,0.32,,PCMOF-5,,,,,
10.1021/ja310435e,IDUWAH,322.6243556,8.23e-05,90.0,0.32,,PCMOF-5,,,,,
10.1021/ja310435e,IDUWAH,313.1076245,5.98e-05,90.0,0.32,,PCMOF-5,,,,,
10.1021/ja310435e,IDUWAH,302.9394212,4.1e-05,90.0,0.32,,PCMOF-5,,,,,
10.1021/ja310435e,IDUWAH,293.0,2e-05,90.0,0.32,,PCMOF-5,,,,,
10.1039/C2CC31527K,RAXXIZ,277.0,2.81e-05,98.0,0.137,Me2NH,In,219.6078431372549,,,,0.15
10.1039/C2CC31527K,RAXXIZ,279.0,2.93e-05,98.0,0.137,Me2NH,In,219.6078431372549,,,,0.15
10.1039/C2CC31527K,RAXXIZ,281.0,3.05e-05,98.0,0.137,Me2NH,In,219.6078431372549,,,,0.15
10.1039/C2CC31527K,RAXXIZ,283.0,3.2e-05,98.0,0.137,Me2NH,In,219.6078431372549,,,,0.15
10.1039/C2CC31527K,RAXXIZ,287.0,3.38e-05,98.0,0.137,Me2NH,In,219.6078431372549,,,,0.15
10.1039/C2CC31527K,RAXXIZ,289.0,3.5e-05,98.0,0.137,Me2NH,In,219.6078431372549,,,,0.15
10.1039/C2CC31527K,RAXXIZ,290.0,3.54e-05,98.0,0.137,Me2NH,In,219.6078431372549,,,,0.15
10.1039/C2CC31527K,RAXXIZ,297.0,3.72e-05,98.0,0.137,Me2NH,In,219.6078431372549,,,,0.15
10.1039/C2CC31527K,RAXXIZ,301.0,5.35e-05,98.0,0.137,Me2NH,In,219.6078431372549,,,,0.15
10.1039/C2CC31527K,RAXXIZ,305.0,9.12e-05,98.0,0.137,Me2NH,In,219.6078431372549,,,,0.15
10.1039/C2CC31527K,RAXXIZ,312.0,0.000385,98.0,0.137,Me2NH,In,219.6078431372549,,,,0.15
10.1039/C2CC31527K,RAXXIZ,333.0,6.72e-05,98.0,0.137,Me2NH,In,219.6078431372549,,,,0.15
10.1039/C2CC31527K,RAXXIZ,343.0,4.87e-05,98.0,0.137,Me2NH,In,219.6078431372549,,,,0.15
10.1039/C2CC31527K,RAXXIZ,348.0,4.56e-05,98.0,0.137,Me2NH,In,219.6078431372549,,,,0.15
10.1039/C2CC31527K,RAXXIZ,358.0,3e-05,98.0,0.137,Me2NH,In,219.6078431372549,,,,0.15
10.1039/C2CC31527K,RAXXIZ,368.0,2.7e-05,98.0,0.137,Me2NH,In,219.6078431372549,,,,0.15
10.1039/C2CC31527K,RAXXEV,277.0,2.98e-05,98.0,0.163,Me2NH,Cd,202.5839793281654,,,,0.14
10.1039/C2CC31527K,RAXXEV,279.0,3.24e-05,98.0,0.163,Me2NH,Cd,202.5839793281654,,,,0.14
10.1039/C2CC31527K,RAXXEV,281.0,3.54e-05,98.0,0.163,Me2NH,Cd,202.5839793281654,,,,0.14
10.1039/C2CC31527K,RAXXEV,283.0,3.89e-05,98.0,0.163,Me2NH,Cd,202.5839793281654,,,,0.14
10.1039/C2CC31527K,RAXXEV,285.0,4.3e-05,98.0,0.163,Me2NH,Cd,202.5839793281654,,,,0.14
10.1039/C2CC31527K,RAXXEV,287.0,4.76e-05,98.0,0.163,Me2NH,Cd,202.5839793281654,,,,0.14
10.1039/C2CC31527K,RAXXEV,289.0,5.43e-05,98.0,0.163,Me2NH,Cd,202.5839793281654,,,,0.14
10.1039/C2CC31527K,RAXXEV,291.0,6.7e-05,98.0,0.163,Me2NH,Cd,202.5839793281654,,,,0.14
10.1039/C2CC31527K,RAXXEV,293.0,8.3e-05,98.0,0.163,Me2NH,Cd,202.5839793281654,,,,0.14
10.1039/C2CC31527K,RAXXEV,297.0,0.00015,98.0,0.163,Me2NH,Cd,202.5839793281654,,,,0.14
10.1039/C2CC31527K,RAXXEV,301.0,0.00361,98.0,0.163,Me2NH,Cd,202.5839793281654,,,,0.14
10.1039/C2CC31527K,RAXXEV,306.0,0.00016,98.0,0.163,Me2NH,Cd,202.5839793281654,,,,0.14
10.1039/C2CC31527K,RAXXEV,311.0,8.46e-05,98.0,0.163,Me2NH,Cd,202.5839793281654,,,,0.14
10.1039/C2CC31527K,RAXXEV,316.0,6.11e-05,98.0,0.163,Me2NH,Cd,202.5839793281654,,,,0.14
10.1039/C2CC31527K,RAXXEV,321.0,4.75e-05,98.0,0.163,Me2NH,Cd,202.5839793281654,,,,0.14
10.1039/C2CC31527K,RAXXEV,326.0,3.8e-05,98.0,0.163,Me2NH,Cd,202.5839793281654,,,,0.14
10.1039/C2CC31527K,RAXXEV,331.0,3.18e-05,98.0,0.163,Me2NH,Cd,202.5839793281654,,,,0.14
10.1039/C2CC31527K,RAXXEV,336.0,2.71e-05,98.0,0.163,Me2NH,Cd,202.5839793281654,,,,0.14
10.1039/C2CC31527K,RAXXEV,341.0,2.47e-05,98.0,0.163,Me2NH,Cd,202.5839793281654,,,,0.14
10.1039/C2CC31527K,RAXXEV,346.0,2.12e-05,98.0,0.163,Me2NH,Cd,202.5839793281654,,,,0.14
10.1039/C2CC31527K,RAXXEV,351.0,1.8e-05,98.0,0.163,Me2NH,Cd,202.5839793281654,,,,0.14
10.1039/C2CC31527K,RAXXEV,356.0,1.63e-05,98.0,0.163,Me2NH,Cd,202.5839793281654,,,,0.14
10.1039/C2CC31527K,RAXXEV,368.0,1.15e-05,98.0,0.163,Me2NH,Cd,202.5839793281654,,,,0.14
10.1039/C2CC31527K,RAXXEV,301.0,3.14e-05,20.0,,Me2NH,Cd,57.4118631656031,,,,0.0441
10.1039/C2CC31527K,RAXXEV,301.0,0.000419476,59.9722,,Me2NH,Cd,160.1203912716328,,,,0.114
10.1039/C2CC31527K,RAXXEV,301.0,0.00110861,79.9056,,Me2NH,Cd,190.9009355376137,,,,0.133
10.1039/C2CC31527K,RAXXEV,301.0,0.00361,98.0,,Me2NH,Cd,202.5839793281654,,,,0.14
10.1039/C2CC31527K,RAXXIZ,301.0,1.25e-05,20.0,,Me2NH,In,89.93733171301261,,,,0.0674
10.1039/C2CC31527K,RAXXIZ,301.0,1.9e-05,40.2457,,Me2NH,In,109.68443960826986,,,,0.081
10.1039/C2CC31527K,RAXXIZ,301.0,3.81e-05,59.9133,,Me2NH,In,131.2403272164493,,,,0.0954
10.1039/C2CC31527K,RAXXIZ,301.0,4.71e-05,80.2833,,Me2NH,In,163.298139768728,,,,0.116
10.1039/C2CC31527K,RAXXIZ,301.0,5.35e-05,98.0,,Me2NH,In,219.6078431372549,,,,0.15
10.1021/acs.cgd.6b00776,ABAYOU,323.0,0.00119,65.0,0.21,Me2NH,1,,,,,
10.1021/acs.cgd.6b00776,ABAYOU,318.0,0.00103,65.0,0.21,Me2NH,1,,,,,
10.1021/acs.cgd.6b00776,ABAYOU,313.0,0.000948,65.0,0.21,Me2NH,1,,,,,
10.1021/acs.cgd.6b00776,ABAYOU,308.0,0.000808,65.0,0.21,Me2NH,1,,,,,
10.1021/acs.cgd.6b00776,ABAYOU,303.0,0.000726,65.0,0.21,Me2NH,1,,,,,
10.1021/acs.cgd.6b00776,ABAYOU,298.0,0.000677,65.0,0.21,Me2NH,1,,,,,
10.1021/acs.cgd.6b00776,ABAYOU,292.0,0.000593,65.0,0.21,Me2NH,1,,,,,
10.1021/acs.cgd.6b00776,ABAYOU,292.0,9.21e-08,33.0,,Me2NH,1,,,,,
10.1021/acs.cgd.6b00776,ABAYOU,292.0,4.45e-06,53.0,,Me2NH,1,,,,,
10.1039/C5DT02861B,SUQHUJ,298.0,3.28e-06,43.4427,,Me2NH,1,,,,,
10.1039/C5DT02861B,SUQHUJ,298.0,8.74e-05,75.444,,Me2NH,1,,,,,
10.1039/C5DT02861B,SUQHUJ,298.0,0.000193784,84.2763,,Me2NH,1,,,,,
10.1039/C5DT02861B,SUQHUJ,298.0,0.000569169,98.6376,,Me2NH,1,,,,,
10.1002/anie.201503095,LUGVOA,296.0,0.0017,45.0,,,cpm-103a,,,,,
10.1002/anie.201503097,LUGVOA,296.0,0.058,98.0,,,,,,,,
10.1002/asia.202100270,UCETEF,303.0,5.58e-06,50.0,,"PTSA,DMF",PTSA,,,,,
10.1002/asia.202100270,UCETEF,303.0,8.46e-06,70.0,,"PTSA,DMF",,,,,,
10.1002/chem.201902169,NOSGEK,313.0,7.21e-07,75.0,,,,200.18562020684664,0.161,,,
10.1002/chem.201902169,NOSGEK,323.0,1.11e-06,75.0,,,,200.18562020684664,0.161,,,
10.1002/chem.201902169,NOSGEK,333.0,2.06e-06,75.0,,,,200.18562020684664,0.161,,,
10.1002/chem.201902169,NOSGEK,343.0,5.58e-06,75.0,,,,200.18562020684664,0.161,,,
10.1002/chem.201902169,NOSGEK,353.0,1.17e-05,75.0,,,,200.18562020684664,0.161,,,
10.1002/chem.201902169,NOSGEK,358.0,1.98e-05,75.0,,,,200.18562020684664,0.161,,,
10.1002/chem.201902169,NOSGEK,363.0,4.47e-05,75.0,,,,200.18562020684664,0.161,,,
10.1002/chem.201902169,NOSGEK,368.0,6.14e-05,75.0,,,,200.18562020684664,0.161,,,
10.1002/chem.201902169,NOSGEK,373.0,9.9e-05,75.0,,,,200.18562020684664,0.161,,,
10.1002/chem.201902169,NOSGEK,298.0,2.94e-07,85.0,,,,206.4025649337673,0.166,,,
10.1002/chem.201902169,NOSGEK,308.0,6.31e-07,85.0,,,,206.4025649337673,0.166,,,
10.1002/chem.201902169,NOSGEK,313.0,1.27e-06,85.0,,,,206.4025649337673,0.166,,,
10.1002/chem.201902169,NOSGEK,323.0,2.07e-06,85.0,,,,206.4025649337673,0.166,,,
10.1002/chem.201902169,NOSGEK,333.0,4.29e-06,85.0,,,,206.4025649337673,0.166,,,
10.1002/chem.201902169,NOSGEK,343.0,8.78e-06,85.0,,,,206.4025649337673,0.166,,,
10.1002/chem.201902169,NOSGEK,353.0,1.72e-05,85.0,,,,206.4025649337673,0.166,,,
10.1002/chem.201902169,NOSGEK,358.0,2.4e-05,85.0,,,,206.4025649337673,0.166,,,
10.1002/chem.201902169,NOSGEK,363.0,6.62e-05,85.0,,,,206.4025649337673,0.166,,,
10.1002/chem.201902169,NOSGEK,368.0,9.53e-05,85.0,,,,206.4025649337673,0.166,,,
10.1002/chem.201902169,NOSGEK,373.0,0.000131,85.0,,,,206.4025649337673,0.166,,,
