Repository: seunghhs/ProtonMOF

# ProtonMOF

We developed a database of proton-conductive Metal-Organic Frameworks (MOFs) and applied machine learning techniques (transformer-based models) to predict their proton conductivity.

# download pre-trained moftransformer
$ moftransformer download pretrain_model
```

# If you want to use an already-trained model, edit the 'test/ckpt_path' part of the config file
$ python protonmof/train_freeze.py config/config_freeze_test.yml --test True
$ python protonmof/train_unfreeze.py config/config_unfreeze_test.yml --test True
```

File: protonmof/database/all_data.csv (part 5 of 7)
10.1021/acsaem.1c01541,RUBTAK,303.0,1.27e-05,49.7119,,"imidazole,H2SO4",IL@UiO-66,227.0,,,,
10.1021/acsaem.1c01541,RUBTAK,303.0,5.07e-05,59.6091,,"imidazole,H2SO4",IL@UiO-66,247.0,,,,
10.1021/acsaem.1c01541,RUBTAK,303.0,0.000754988,69.7737,,"imidazole,H2SO4",IL@UiO-66,260.0,,,,
10.1021/acsaem.1c01541,RUBTAK,303.0,0.014610329,79.6708,,"imidazole,H2SO4",IL@UiO-66,441.0,,,,
10.1039/d1nj03002g,EBIVIY,363.0,1.42e-06,68.0,1.16,,,81.31763702812279,0.0654,,,
10.1039/d1nj03002g,EBIVIY,373.0,2.28e-06,68.0,1.16,,,81.31763702812279,0.0654,,,
10.1039/d1nj03002g,EBIVIY,323.0,4.35e-07,75.0,,,,84.17743160250632,0.0677,,,
10.1039/d1nj03002g,EBIVIY,333.0,8.75e-07,75.0,,,,84.17743160250632,0.0677,,,
10.1039/d1nj03002g,EBIVIY,343.0,1.28e-06,75.0,,,,84.17743160250632,0.0677,,,
10.1039/d1nj03002g,EBIVIY,353.0,1.65e-06,75.0,,,,84.17743160250632,0.0677,,,
10.1039/d1nj03002g,EBIVIY,363.0,2.67e-06,75.0,,,,84.17743160250632,0.0677,,,
10.1039/d1nj03002g,EBIVIY,373.0,4.9e-06,75.0,,,,84.17743160250632,0.0677,,,
10.1039/d1nj03002g,EBIVIY,323.0,2.93e-07,85.0,,,,87.53458175504349,0.0704,,,
10.1039/d1nj03002g,EBIVIY,333.0,1.44e-06,85.0,,,,87.53458175504349,0.0704,,,
10.1039/d1nj03002g,EBIVIY,343.0,1.71e-05,85.0,,,,87.53458175504349,0.0704,,,
10.1039/d1nj03002g,EBIVIY,353.0,7.48e-05,85.0,,,,87.53458175504349,0.0704,,,
10.1039/d1nj03002g,EBIVIY,363.0,9.28e-05,85.0,,,,87.53458175504349,0.0704,,,
10.1039/d1nj03002g,EBIVIY,373.0,0.000109,85.0,,,,87.53458175504349,0.0704,,,
10.1039/d1nj03002g,EBIVIY,313.0,1.52e-06,93.0,,,,91.1404096966575,0.0733,,,
10.1039/d1nj03002g,EBIVIY,323.0,6.53e-06,93.0,,,,91.1404096966575,0.0733,,,
10.1039/d1nj03002g,EBIVIY,333.0,1.56e-05,93.0,,,,91.1404096966575,0.0733,,,
10.1039/d1nj03002g,EBIVIY,343.0,4.53e-05,93.0,,,,91.1404096966575,0.0733,,,
10.1039/d1nj03002g,EBIVIY,353.0,6.19e-05,93.0,,,,91.1404096966575,0.0733,,,
10.1039/d1nj03002g,EBIVIY,363.0,9.75e-05,93.0,,,,91.1404096966575,0.0733,,,
10.1039/d1nj03002g,EBIVIY,373.0,0.000163,93.0,,,,91.1404096966575,0.0733,,,
10.1039/d1nj03002g,EBIVIY,303.0,6.68e-06,98.0,0.52,,,91.1404096966575,0.0733,,,
10.1039/d1nj03002g,EBIVIY,313.0,1.31e-05,98.0,0.52,,,91.1404096966575,0.0733,,,
10.1039/d1nj03002g,EBIVIY,323.0,2.85e-05,98.0,0.52,,,91.1404096966575,0.0733,,,
10.1039/d1nj03002g,EBIVIY,333.0,3.41e-05,98.0,0.52,,,91.1404096966575,0.0733,,,
10.1039/d1nj03002g,EBIVIY,343.0,4.67e-05,98.0,0.52,,,91.1404096966575,0.0733,,,
10.1039/d1nj03002g,EBIVIY,353.0,9.33e-05,98.0,0.52,,,91.1404096966575,0.0733,,,
10.1039/d1nj03002g,EBIVIY,363.0,0.000159,98.0,0.52,,,91.1404096966575,0.0733,,,
10.1039/d1nj03002g,EBIVIY,373.0,0.000287,98.0,0.52,,,91.1404096966575,0.0733,,,
10.1039/d1nj03002g,IMUYOG,323.0,7.71e-07,68.0,0.55,,,149.20667344609686,0.12,,,
10.1039/d1nj03002g,IMUYOG,333.0,1.04e-06,68.0,0.55,,,149.20667344609686,0.12,,,
10.1039/d1nj03002g,IMUYOG,343.0,2.04e-06,68.0,0.55,,,149.20667344609686,0.12,,,
10.1039/d1nj03002g,IMUYOG,353.0,2.98e-06,68.0,0.55,,,149.20667344609686,0.12,,,
10.1039/d1nj03002g,IMUYOG,363.0,5.28e-06,68.0,0.55,,,149.20667344609686,0.12,,,
10.1039/d1nj03002g,IMUYOG,373.0,8.65e-06,68.0,0.55,,,149.20667344609686,0.12,,,
10.1039/d1nj03002g,IMUYOG,323.0,1.21e-06,75.0,,,,152.68816249317248,0.1228,,,
10.1039/d1nj03002g,IMUYOG,333.0,2.09e-06,75.0,,,,152.68816249317248,0.1228,,,
10.1039/d1nj03002g,IMUYOG,343.0,3.86e-06,75.0,,,,152.68816249317248,0.1228,,,
10.1039/d1nj03002g,IMUYOG,353.0,5.07e-06,75.0,,,,152.68816249317248,0.1228,,,
10.1039/d1nj03002g,IMUYOG,363.0,1.05e-05,75.0,,,,152.68816249317248,0.1228,,,
10.1039/d1nj03002g,IMUYOG,373.0,8.11e-05,75.0,,,,152.68816249317248,0.1228,,,
10.1039/d1nj03002g,IMUYOG,323.0,1.91e-06,85.0,,,,157.91039606378587,0.127,,,
10.1039/d1nj03002g,IMUYOG,333.0,2.57e-06,85.0,,,,157.91039606378587,0.127,,,
10.1039/d1nj03002g,IMUYOG,343.0,4.67e-06,85.0,,,,157.91039606378587,0.127,,,
10.1039/d1nj03002g,IMUYOG,353.0,6.13e-06,85.0,,,,157.91039606378587,0.127,,,
10.1039/d1nj03002g,IMUYOG,363.0,7.58e-06,85.0,,,,157.91039606378587,0.127,,,
10.1039/d1nj03002g,IMUYOG,373.0,1.12e-05,85.0,,,,157.91039606378587,0.127,,,
10.1039/d1nj03002g,IMUYOG,323.0,1.64e-06,93.0,,,,161.51622400539983,0.1299,,,
10.1039/d1nj03002g,IMUYOG,333.0,2.74e-06,93.0,,,,161.51622400539983,0.1299,,,
10.1039/d1nj03002g,IMUYOG,343.0,5.37e-06,93.0,,,,161.51622400539983,0.1299,,,
10.1039/d1nj03002g,IMUYOG,353.0,6.65e-06,93.0,,,,161.51622400539983,0.1299,,,
10.1039/d1nj03002g,IMUYOG,363.0,8.24e-06,93.0,,,,161.51622400539983,0.1299,,,
10.1039/d1nj03002g,IMUYOG,373.0,1.67e-05,93.0,,,,161.51622400539983,0.1299,,,
10.1039/d1nj03002g,IMUYOG,303.0,9.56e-06,98.0,,,,161.51622400539983,0.1299,,,
10.1039/d1nj03002g,IMUYOG,313.0,1.3e-05,98.0,0.55,,,161.51622400539983,0.1299,,,
10.1039/d1nj03002g,IMUYOG,323.0,1.98e-05,98.0,0.55,,,161.51622400539983,0.1299,,,
10.1039/d1nj03002g,IMUYOG,333.0,3.75e-05,98.0,0.55,,,161.51622400539983,0.1299,,,
10.1039/d1nj03002g,IMUYOG,343.0,8e-05,98.0,0.55,,,161.51622400539983,0.1299,,,
10.1039/d1nj03002g,IMUYOG,353.0,0.000142,98.0,0.55,,,161.51622400539983,0.1299,,,
10.1039/d1nj03002g,IMUYOG,363.0,0.00022,98.0,0.55,,,161.51622400539983,0.1299,,,
10.1039/d1nj03002g,IMUYOG,373.0,0.000308,98.0,0.55,,,161.51622400539983,0.1299,,,
10.1039/d1nj05335c,LAPYAG,353.0,0.00236,100.0,0.25,,,19.566895543005728,,,,0.01548
10.1039/d1nj05335c,LAPYAG,347.6676714,0.002209692,100.0,0.25,,,19.566895543005728,,,,0.01548
10.1039/d1nj05335c,LAPYAG,343.0284611,0.002079878,100.0,0.25,,,19.566895543005728,,,,0.01548
10.1039/d1nj05335c,LAPYAG,337.9977016,0.00193973,100.0,0.25,,,19.566895543005728,,,,0.01548
10.1039/d1nj05335c,LAPYAG,333.0,0.00175,100.0,0.25,,,19.566895543005728,,,,0.01548
10.1039/d1nj05335c,LAPYAG,328.3651683,0.001541839,100.0,0.25,,,19.566895543005728,,,,0.01548
10.1039/d1nj05335c,LAPYAG,322.8139042,0.001389011,100.0,0.25,,,19.566895543005728,,,,0.01548
10.1039/d1nj05335c,LAPYAG,318.3547427,0.001196106,100.0,0.25,,,19.566895543005728,,,,0.01548
10.1039/d1nj05335c,LAPYAG,313.0,0.00104,100.0,0.25,,,19.566895543005728,,,,0.01548
10.1039/d1nj05335c,LAPYAG,307.9405552,0.00094474,100.0,0.25,,,19.566895543005728,,,,0.01548
10.1039/d1nj05335c,LAPYAG,303.1910862,0.000721969,100.0,0.25,,,19.566895543005728,,,,0.01548
10.1039/d1nj05335c,LAPYAG,298.0528209,0.000630205,100.0,0.25,,,19.566895543005728,,,,0.01548
10.1039/d1nj05335c,LAPYAG,293.0,0.000547,100.0,0.25,,,19.566895543005728,,,,0.01548
10.1039/d1nj05335c,LAPYAG,293.0,4.85e-05,33.0,,,,5.562531040909826,,,,0.00445
10.1039/d1nj05335c,LAPYAG,293.0,5.7e-05,55.0,,,,9.429129274365453,,,,0.00752
10.1039/d1nj05335c,LAPYAG,293.0,0.000385,86.0,,,,15.6248593672652,,,,0.0124
10.1039/d1nj05335c,LAPYAG,293.0,0.000503,98.0,,,,19.566895543005728,,,,0.01548
10.1039/d1qi01610e,GARCOV,298.0,1.06e-05,30.0,,Me2NH,2,,,,,
10.1039/d1qi01610e,GARCOV,308.0,1.84e-05,30.0,,Me2NH,2,,,,,
10.1039/d1qi01610e,GARCOV,318.0,2.28e-05,30.0,,Me2NH,2,,,,,
10.1039/d1qi01610e,GARCOV,328.0,4.04e-05,30.0,,Me2NH,2,,,,,
10.1039/d1qi01610e,GARCOV,338.0,5.23e-05,30.0,,Me2NH,2,,,,,
10.1039/d1qi01610e,GARCOV,348.0,8.06e-05,30.0,,Me2NH,2,,,,,
10.1039/d1qi01610e,GARCOV,358.0,0.000145,30.0,,Me2NH,2,,,,,
10.1039/d1qi01610e,GARCOV,368.0,0.000322,30.0,,Me2NH,2,,,,,
10.1039/d1qi01610e,GARCOV,298.0,2.32e-05,40.0,,Me2NH,2,,,,,
10.1039/d1qi01610e,GARCOV,308.0,3.75e-05,40.0,,Me2NH,2,,,,,
10.1039/d1qi01610e,GARCOV,318.0,8.76e-05,40.0,,Me2NH,2,,,,,
10.1039/d1qi01610e,GARCOV,328.0,0.000138,40.0,,Me2NH,2,,,,,
10.1039/d1qi01610e,GARCOV,338.0,0.000263,40.0,,Me2NH,2,,,,,
10.1039/d1qi01610e,GARCOV,348.0,0.00045,40.0,,Me2NH,2,,,,,
10.1039/d1qi01610e,GARCOV,358.0,0.000728,40.0,,Me2NH,2,,,,,
10.1039/d1qi01610e,GARCOV,368.0,0.00106,40.0,,Me2NH,2,,,,,
10.1039/d1qi01610e,GARCOV,298.0,0.000116,50.0,,Me2NH,2,,,,,
10.1039/d1qi01610e,GARCOV,308.0,0.00017,50.0,,Me2NH,2,,,,,
10.1039/d1qi01610e,GARCOV,318.0,0.000265,50.0,,Me2NH,2,,,,,
10.1039/d1qi01610e,GARCOV,328.0,0.000532,50.0,,Me2NH,2,,,,,
10.1039/d1qi01610e,GARCOV,338.0,0.000804,50.0,,Me2NH,2,,,,,
10.1039/d1qi01610e,GARCOV,348.0,0.00138,50.0,,Me2NH,2,,,,,
10.1039/d1qi01610e,GARCOV,358.0,0.00251,50.0,,Me2NH,2,,,,,
10.1039/d1qi01610e,GARCOV,368.0,0.00562,50.0,,Me2NH,2,,,,,
10.1039/d1qi01610e,GARCOV,298.0,0.000235,60.0,0.52,Me2NH,2,,,,,
10.1039/d1qi01610e,GARCOV,308.0,0.00038,60.0,0.52,Me2NH,2,,,,,
10.1039/d1qi01610e,GARCOV,318.0,0.00062,60.0,0.52,Me2NH,2,,,,,
10.1039/d1qi01610e,GARCOV,328.0,0.00101,60.0,0.52,Me2NH,2,,,,,
10.1039/d1qi01610e,GARCOV,338.0,0.00231,60.0,0.52,Me2NH,2,,,,,
10.1039/d1qi01610e,GARCOV,348.0,0.0038,60.0,0.52,Me2NH,2,,,,,
10.1039/d1qi01610e,GARCOV,358.0,0.00522,60.0,0.52,Me2NH,2,,,,,
10.1039/d1qi01610e,GARCOV,368.0,0.00883,60.0,0.52,Me2NH,2,,,,,
10.1039/d1ra01528a,CUKXUC01,293.0,0.000134,98.0,0.44,,,117.0921468514466,,,,0.086
10.1039/d1ra01528a,CUKXUC01,298.0,0.000163,98.0,0.44,,,117.0921468514466,,,,0.086
10.1039/d1ra01528a,CUKXUC01,303.0,0.000198,98.0,0.44,,,117.0921468514466,,,,0.086
10.1039/d1ra01528a,CUKXUC01,308.0,0.000252,98.0,0.44,,,117.0921468514466,,,,0.086
10.1039/d1ra01528a,CUKXUC01,313.0,0.000317,98.0,0.44,,,117.0921468514466,,,,0.086
10.1039/d1ra01528a,CUKXUC01,318.0,0.000407,98.0,0.44,,,117.0921468514466,,,,0.086
10.1039/d1ra01528a,CUKXUC01,323.0,0.000528,98.0,0.44,,,117.0921468514466,,,,0.086
10.1039/d1ra01528a,CUKXUC01,333.0,0.000804,98.0,0.44,,,117.0921468514466,,,,0.086
10.1039/d1ra01528a,CUKXUC01,343.0,0.00148,98.0,0.44,,,117.0921468514466,,,,0.086
10.1039/d1ra01528a,CUKXUC01,353.0,0.0035,98.0,0.44,,,117.0921468514466,,,,0.086
10.1039/d1ra01528a,CUKXUC01,298.0,1.42e-05,60.0,0.44,,,79.43262411347519,,,,0.06
10.1039/d1ra01528a,CUKXUC01,298.0,2.38e-05,70.0,0.44,,,85.09021842355178,,,,0.064
10.1039/d1ra01528a,CUKXUC01,298.0,4.9e-05,80.0,0.44,,,94.24364123159305,,,,0.0704
10.1039/d1ra01528a,CUKXUC01,298.0,7.45e-05,90.0,0.44,,,105.27838033261028,,,,0.078
10.1039/d1ta09348g,MAQLAV,298.0,0.00579,33.0,,,BUT-76,218.4,,,,
10.1039/d1ta09348g,MAQLAV,298.0,1.95e-06,53.0142,,,BUT-76,281.3,,,,
10.1039/d1ta09348g,MAQLAV,298.0,4.01e-05,65.0,,,BUT-76,322.55,,,,
10.1039/d1ta09348g,MAQLAV,298.0,0.000133999,74.8227,,,BUT-76,361.5,,,,
10.1039/d1ta09348g,MAQLAV,298.0,0.000289128,84.7518,,,BUT-76,396.23,,,,
10.1039/d1ta09348g,MAQLAV,298.0,0.0021,100.0,,,BUT-76,450.35,,,,
10.1039/d1ta09348g,MAQLAV,353.0,0.00855,100.0,0.25,,BUT-76,450.35,,,,
10.1039/d1ta09348g,MAQLAV,342.9884584,0.007252712,100.0,0.25,,BUT-76,450.35,,,,
10.1039/d1ta09348g,MAQLAV,333.1267947,0.004511154,100.0,0.25,,BUT-76,450.35,,,,
10.1039/d1ta09348g,MAQLAV,323.0882063,0.003139126,100.0,0.25,,BUT-76,450.35,,,,
10.1039/d1ta09348g,MAQLAV,313.0899789,0.002885481,100.0,0.25,,BUT-76,450.35,,,,
10.1039/d1ta09348g,MAQLAV,303.1791364,0.002441421,100.0,0.25,,BUT-76,450.35,,,,
10.1039/d2ce00747a,CENXUS,308.0,1.29e-11,65.0,,,1,,,,,
10.1039/d2ce00747a,CENXUS,308.0,1.53e-11,74.908,,,1,,,,,
10.1039/d2ce00747a,CENXUS,308.0,7.49e-11,85.0304,,,1,,,,,
10.1039/d2ce00747a,CENXUS,308.0,7.33e-10,90.0103,,,1,,,,,
10.1039/d2ce00747a,CENXUS,308.0,8.38e-08,95.0953,,,1,,,,,
10.1039/d2ce00747a,CENXUS,308.0,3.27e-06,98.0,0.4,,1,,,,,
10.1039/d2ce00747a,CENXUS,312.9465,4.68e-06,98.0,0.4,,1,,,,,
10.1039/d2ce00747a,CENXUS,318.0107,6.19e-06,98.0,0.4,,1,,,,,
10.1039/d2ce00747a,CENXUS,322.9572,8.74e-06,98.0,0.4,,1,,,,,
10.1039/d2ce00747a,CENXUS,328.0214,1.17e-05,98.0,0.4,,1,,,,,
10.1039/d2ce00747a,CENXUS,333.0857,1.44e-05,98.0,0.4,,1,,,,,
10.1039/d2ce00747a,CENXUS,338.0321,1.65e-05,98.0,0.4,,1,,,,,
10.1039/d2ce00747a,CENXUS,342.9786,1.93e-05,98.0,0.4,,1,,,,,
10.1039/d2ce00747a,CENXUS,348.0428,2.27e-05,98.0,0.4,,1,,,,,
10.1039/d2ce00747a,CENXUS,352.9893,2.65e-05,98.0,0.4,,1,,,,,
10.1039/d2ce00747a,CENXUS,358.0,3.46e-05,98.0,0.4,,1,,,,,
10.1039/d2ce00747a,CENNES,308.0,9.36e-12,65.0,,,2,,,,,
10.1039/d2ce00747a,CENNES,308.0,1.53e-11,74.9982,,,2,,,,,
10.1039/d2ce00747a,CENNES,308.0,3.45e-11,85.0257,,,2,,,,,
10.1039/d2ce00747a,CENNES,308.0,1.69e-10,90.182,,,2,,,,,
10.1039/d2ce00747a,CENNES,308.0,8.16e-09,94.9007,,,2,,,,,
10.1039/d2ce00747a,CENNES,308.0,8.15e-07,98.0,0.56,,2,,,,,
10.1039/d2ce00747a,CENNES,312.9465,1.15e-06,98.0,0.56,,2,,,,,
10.1039/d2ce00747a,CENNES,318.0107,1.23e-06,98.0,0.56,,2,,,,,
10.1039/d2ce00747a,CENNES,323.0749,3.31e-06,98.0,0.56,,2,,,,,
10.1039/d2ce00747a,CENNES,328.0214,4.17e-06,98.0,0.56,,2,,,,,
10.1039/d2ce00747a,CENNES,333.0857,6.11e-06,98.0,0.56,,2,,,,,
10.1039/d2ce00747a,CENNES,338.0321,6.77e-06,98.0,0.56,,2,,,,,
10.1039/d2ce00747a,CENNES,342.9786,8.96e-06,98.0,0.56,,2,,,,,
10.1039/d2ce00747a,CENNES,348.0428,1.02e-05,98.0,0.56,,2,,,,,
10.1039/d2ce00747a,CENNES,353.1071,1.28e-05,98.0,0.56,,2,,,,,
10.1039/d2ce00747a,CENNES,358.0,1.53e-05,98.0,0.56,,2,,,,,
10.1039/d2dt00193d,KECWEY,298.0,7.2e-06,65.0,,,,,,,,
10.1039/d2dt00193d,KECWEY,298.0,7.45e-06,75.07,,,,,,,,
10.1039/d2dt00193d,KECWEY,298.0,3.38e-05,85.0387,,,,,,,,
10.1039/d2dt00193d,KECWEY,298.0,0.000942,98.0,0.17,,,,,,,
10.1039/d2dt00193d,KECWEY,338.0,0.00297,98.0,0.17,,,,,,,
10.1039/d2dt00193d,KECWEY,333.1023823,0.002824716,98.0,0.17,,,,,,,
10.1039/d2dt00193d,KECWEY,327.9430429,0.002691007,98.0,0.17,,,,,,,
10.1039/d2dt00193d,KECWEY,323.0673305,0.002489161,98.0,0.17,,,,,,,
10.1039/d2dt00193d,KECWEY,317.9670459,0.002297231,98.0,0.17,,,,,,,
10.1039/d2dt00193d,KECWEY,312.9057997,0.002073341,98.0,0.17,,,,,,,
10.1039/d2dt00193d,KECWEY,308.0041026,0.001876794,98.0,0.17,,,,,,,
10.1039/d2dt00193d,KECWEY,303.0,0.00167,98.0,0.17,,,,,,,
10.1039/d3dt01028g,OFIMOJ,313.0,7.75e-08,75.0,,Me2NH,CUST-736,,,,,
10.1039/d3dt01028g,OFIMOJ,313.0,1.53e-07,84.9559,,Me2NH,CUST-736,,,,,
10.1039/d3dt01028g,OFIMOJ,313.0,1.63e-07,90.1324,,Me2NH,CUST-736,,,,,
10.1080/00958972.2014.957689,RORTAV,373.0,6.3e-05,75.1429,,,,62.25,,,,
10.1080/00958972.2014.957689,RORTAV,373.0,0.000121512,85.3572,,,,63.29,,,,
10.1080/00958972.2020.1728745,MUNLIT,358.0200062,0.000319332,95.0,0.41,,,,,,,
10.1080/00958972.2020.1728745,MUNLIT,347.9749597,0.000239732,95.0,0.41,,,,,,,
10.1080/00958972.2020.1728745,MUNLIT,337.9143252,0.00019,95.0,0.41,,,,,,,
10.1080/00958972.2020.1728745,MUNLIT,328.0323309,0.000124453,95.0,0.41,,,,,,,
10.1107/S2052520619013209,MOYZAE,298.0,7.41e-09,95.0,0.95,,1,,,,,
10.14102/j.cnki.0254-5861.2011-2761,AJUCOA,343.0,0.000647,0.0,0.568,,FJU-302,,,,,
10.14102/j.cnki.0254-5861.2011-2761,AJUCOA,334.5589342,0.000502014,0.0,0.568,,FJU-302,,,,,
10.14102/j.cnki.0254-5861.2011-2761,AJUCOA,322.8712293,0.000342989,0.0,0.568,,FJU-302,,,,,
10.14102/j.cnki.0254-5861.2011-2761,AJUCOA,313.7717561,0.000199285,0.0,0.568,,FJU-302,,,,,
10.1021/acsami.8b22327,XOJQOF,233.0,3.45e-07,100.0,0.5,,FJU-10,,,,,
10.1021/acsami.8b22327,XOJQOF,303.0,0.000205,100.0,0.5,,FJU-10,,,,,
10.1021/acsami.8b22327,XOJQOF,363.5028589,0.001568508,100.0,0.5,,FJU-10,,,,,
10.1021/acsami.8b22327,XOJQOF,352.6627803,0.001296729,100.0,0.5,,FJU-10,,,,,
10.1021/acsami.8b22327,XOJQOF,342.4505073,0.001012961,100.0,0.5,,FJU-10,,,,,
10.1021/acsami.8b22327,XOJQOF,332.811928,0.000747731,100.0,0.5,,FJU-10,,,,,
10.1021/acsami.8b22327,XOJQOF,322.4412673,0.000523816,100.0,0.5,,FJU-10,,,,,
10.1021/acsami.8b22327,XOJQOF,312.6964124,0.00032789,100.0,0.5,,FJU-10,,,,,
10.1021/acsami.8b22327,XOJQOF,292.7880449,0.000109237,100.0,0.5,,FJU-10,,,,,
10.1021/acsami.8b22327,XOJQOF,282.7862362,4.65e-05,100.0,0.5,,FJU-10,,,,,
10.1021/acsami.8b22327,XOJQOF,272.9935655,1.42e-05,100.0,0.5,,FJU-10,,,,,
10.1021/acsami.8b22327,XOJQOF,263.0187716,6.76e-06,100.0,0.5,,FJU-10,,,,,
10.1021/acsami.8b22327,XOJQOF,252.9711461,3.62e-06,100.0,0.5,,FJU-10,,,,,
10.1021/acsami.8b22327,XOJQOF,242.9478318,1.64e-06,100.0,0.5,,FJU-10,,,,,
10.1021/acs.cgd.1c00385,YAHVUC,338.0,9.56e-05,98.0,0.1,,2,92.0,,,,
10.1021/acs.cgd.1c00385,YAHVUC,322.8555932,9.27e-05,98.0,0.1,,2,92.0,,,,
10.1021/acs.cgd.1c00385,YAHVUC,307.8817734,8.81e-05,98.0,0.1,,2,92.0,,,,
10.1021/acs.cgd.1c00385,YAHVUC,298.0,6.54e-05,98.0,0.1,,2,92.0,,,,
10.1021/acs.cgd.1c00385,YAHVUC,298.0,3.01e-12,33.0155,0.1,,2,52.0,,,,
10.1021/acs.cgd.1c00385,YAHVUC,298.0,8.58e-12,53.1389,0.1,,2,55.0,,,,
10.1021/acs.cgd.1c00385,YAHVUC,298.0,9.61e-10,75.2372,0.1,,2,61.0,,,,
10.1021/acs.chemmater.8b02765,YINQUK,293.0,1.46e-06,99.0,,,MFM-550(Ce),,,,,
10.1021/acs.chemmater.8b02765,YINRIZ,293.0,7.85e-06,99.0,,,MFM-550(Nd),,,,,
10.1021/acs.chemmater.8b02765,MAXFUO01,293.0,0.000289,99.0,,,MFM-555(Sm),,,,,
10.1021/acs.chemmater.8b02765,YINQUK,293.0,5.05e-07,70.0,,,MFM-550(Ce),,,,,
10.1021/acs.chemmater.8b02765,YINRIZ,293.0,2.47e-06,70.0,,,MFM-550(Nd),,,,,
10.1021/acs.chemmater.8b02765,MAXFUO01,293.0,5.48e-05,70.0,,,MFM-555(Sm),,,,,
10.1021/acs.chemmater.8b02765,YINQUK,293.0,1.82e-08,45.0,,,MFM-550(Ce),,,,,
10.1021/acs.chemmater.8b02765,YINRIZ,293.0,2.86e-08,45.0,,,MFM-550(Nd),,,,,
10.1021/acs.chemmater.8b02765,MAXFUO01,293.0,3.79e-06,45.0,,,MFM-555(Sm),,,,,
10.1021/acs.chemmater.9b03453,XUJVAC,298.1408,0.000382067,95.0,0.32,Cl,alpha-PCMOF21-Cl,358.4,,,,
10.1021/acs.chemmater.9b03453,XUJVAC,309.9718,0.000538072,95.0,0.32,Cl,alpha-PCMOF21-Cl,358.4,,,,
10.1021/acs.chemmater.9b03453,XUJVAC,320.6761,0.000862343,95.0,0.32,Cl,alpha-PCMOF21-Cl,358.4,,,,
10.1021/acs.chemmater.9b03453,XUJVAC,331.0047,0.00111967,95.0,0.32,Cl,alpha-PCMOF21-Cl,358.4,,,,
10.1021/acs.chemmater.9b03453,XUJVAC,340.3944,0.001453517,95.0,0.32,Cl,alpha-PCMOF21-Cl,358.4,,,,
10.1021/acs.chemmater.9b03453,XUJVAC,349.5962,0.001886818,95.0,0.32,Cl,alpha-PCMOF21-Cl,358.4,,,,
10.1021/acs.chemmater.9b03453,XUJVAC,358.0,0.00265,95.0,0.32,Cl,alpha-PCMOF21-Cl,358.4,,,,
10.1021/acs.inorgchem.1c01522,FATKES,303.0,1.32e-08,68.0,0.71,,4 Nd,150.450062391481,0.121,,,
10.1021/acs.inorgchem.1c01522,FATKES,313.0,4.25e-08,68.0,0.71,,4 Nd,150.450062391481,0.121,,,
10.1021/acs.inorgchem.1c01522,FATKES,323.0,7.29e-08,68.0,0.71,,4 Nd,150.450062391481,0.121,,,
10.1021/acs.inorgchem.1c01522,FATKES,333.0,1.21e-07,68.0,0.71,,4 Nd,150.450062391481,0.121,,,
10.1021/acs.inorgchem.1c01522,FATKES,343.0,2.79e-07,68.0,0.71,,4 Nd,150.450062391481,0.121,,,
10.1021/acs.inorgchem.1c01522,FATKES,353.0,5.54e-07,68.0,0.71,,4 Nd,150.450062391481,0.121,,,
10.1021/acs.inorgchem.1c01522,FATKES,363.0,1.05e-06,68.0,0.71,,4 Nd,150.450062391481,0.121,,,
10.1021/acs.inorgchem.1c01522,FATKES,373.0,3.05e-06,68.0,0.71,,4 Nd,150.450062391481,0.121,,,
10.1021/acs.inorgchem.1c01522,FATKES,303.0,7.5e-08,75.0,,,4 Nd,166.61411868147485,0.134,,,
10.1021/acs.inorgchem.1c01522,FATKES,313.0,1.09e-07,75.0,,,4 Nd,166.61411868147485,0.134,,,
10.1021/acs.inorgchem.1c01522,FATKES,323.0,1.65e-07,75.0,,,4 Nd,166.61411868147485,0.134,,,
10.1021/acs.inorgchem.1c01522,FATKES,333.0,3.72e-07,75.0,,,4 Nd,166.61411868147485,0.134,,,
10.1021/acs.inorgchem.1c01522,FATKES,343.0,1.89e-06,75.0,,,4 Nd,166.61411868147485,0.134,,,
10.1021/acs.inorgchem.1c01522,FATKES,353.0,3.4e-06,75.0,,,4 Nd,166.61411868147485,0.134,,,
10.1021/acs.inorgchem.1c01522,FATKES,363.0,6.68e-06,75.0,,,4 Nd,166.61411868147485,0.134,,,
10.1021/acs.inorgchem.1c01522,FATKES,373.0,1.32e-05,75.0,,,4 Nd,166.61411868147485,0.134,,,
10.1021/acs.inorgchem.1c01522,FATKES,303.0,1.1e-07,85.0,,,4 Nd,179.04800813531622,0.144,,,
10.1021/acs.inorgchem.1c01522,FATKES,313.0,2.28e-07,85.0,,,4 Nd,179.04800813531622,0.144,,,
10.1021/acs.inorgchem.1c01522,FATKES,323.0,4.47e-07,85.0,,,4 Nd,179.04800813531622,0.144,,,
10.1021/acs.inorgchem.1c01522,FATKES,333.0,1.02e-06,85.0,,,4 Nd,179.04800813531622,0.144,,,
10.1021/acs.inorgchem.1c01522,FATKES,343.0,1.96e-06,85.0,,,4 Nd,179.04800813531622,0.144,,,
10.1021/acs.inorgchem.1c01522,FATKES,353.0,5.31e-06,85.0,,,4 Nd,179.04800813531622,0.144,,,
10.1021/acs.inorgchem.1c01522,FATKES,363.0,1.05e-05,85.0,,,4 Nd,179.04800813531622,0.144,,,
10.1021/acs.inorgchem.1c01522,FATKES,373.0,4.86e-05,85.0,,,4 Nd,179.04800813531622,0.144,,,
10.1021/acs.inorgchem.1c01522,FATKES,303.0,1.42e-07,93.0,,,4 Nd,196.4554533706942,0.158,,,
10.1021/acs.inorgchem.1c01522,FATKES,313.0,4.29e-07,93.0,,,4 Nd,196.4554533706942,0.158,,,
10.1021/acs.inorgchem.1c01522,FATKES,323.0,8.04e-07,93.0,,,4 Nd,196.4554533706942,0.158,,,
10.1021/acs.inorgchem.1c01522,FATKES,333.0,1.28e-06,93.0,,,4 Nd,196.4554533706942,0.158,,,
10.1021/acs.inorgchem.1c01522,FATKES,343.0,2.32e-06,93.0,,,4 Nd,196.4554533706942,0.158,,,
10.1021/acs.inorgchem.1c01522,FATKES,353.0,8.99e-06,93.0,,,4 Nd,196.4554533706942,0.158,,,
10.1021/acs.inorgchem.1c01522,FATKES,363.0,2.04e-05,93.0,,,4 Nd,196.4554533706942,0.158,,,
10.1021/acs.inorgchem.1c01522,FATKES,373.0,6.95e-05,93.0,,,4 Nd,196.4554533706942,0.158,,,
10.1021/acs.inorgchem.1c01522,FATKES,303.0,7.29e-07,98.0,0.82,,4 Nd,196.4554533706942,0.158,,,
10.1021/acs.inorgchem.1c01522,FATKES,313.0,1.58e-06,98.0,0.82,,4 Nd,196.4554533706942,0.158,,,
10.1021/acs.inorgchem.1c01522,FATKES,323.0,3.25e-06,98.0,0.82,,4 Nd,196.4554533706942,0.158,,,
10.1021/acs.inorgchem.1c01522,FATKES,333.0,7.67e-06,98.0,0.82,,4 Nd,196.4554533706942,0.158,,,
10.1021/acs.inorgchem.1c01522,FATKES,343.0,2.17e-05,98.0,0.82,,4 Nd,196.4554533706942,0.158,,,
10.1021/acs.inorgchem.1c01522,FATKES,353.0,6.22e-05,98.0,0.82,,4 Nd,196.4554533706942,0.158,,,
10.1021/acs.inorgchem.1c01522,FATKES,363.0,0.000113,98.0,0.82,,4 Nd,196.4554533706942,0.158,,,
10.1021/acs.inorgchem.1c01522,FATKES,373.0,0.000225,98.0,0.82,,4 Nd,196.4554533706942,0.158,,,
10.1021/acs.inorgchem.2c01023,DELTIB,298.0,5.1e-06,98.0,0.1,,BAM-3,150.0,,,,
10.1021/acs.inorgchem.2c01023,DELTIB,323.0,1.4e-05,98.0,0.1,,BAM-3,150.0,,,,
10.1021/acs.inorgchem.6b00928,IKOTUZ,303.0,6.64e-07,50.0,,,Sm,,,,,
10.1021/acs.inorgchem.6b00928,IKOTUZ,303.0,9.85e-07,55.0132,,,Sm,,,,,
10.1021/acs.inorgchem.6b00928,IKOTUZ,303.0,1.22e-06,59.9472,,,Sm,,,,,
10.1021/acs.inorgchem.6b00928,IKOTUZ,303.0,1.45e-06,64.8813,,,Sm,,,,,
10.1021/acs.inorgchem.6b00928,IKOTUZ,303.0,1.77e-06,69.9604,,,Sm,,,,,
10.1021/acs.inorgchem.6b00928,IKOTUZ,303.0,2.36e-06,75.0396,,,Sm,,,,,
10.1021/acs.inorgchem.6b00928,IKOTUZ,303.0,3.49e-06,79.9736,,,Sm,,,,,
10.1021/acs.inorgchem.6b00928,IKOTUZ,303.0,3.96e-06,85.0528,,,Sm,,,,,
10.1021/acs.inorgchem.6b00928,IKOTUZ,303.0,5.44e-06,89.8417,,,Sm,,,,,
10.1021/acs.inorgchem.6b00928,IKOTUZ,303.0,1.47e-05,95.066,,,Sm,,,,,
10.1021/acs.inorgchem.6b00928,IKOTUZ,303.0,4.69e-05,98.0,,,Sm,,,,,
10.1021/acs.inorgchem.6b00928,IKOTUZ,353.0,0.00111,98.0,,,Sm,,,,,
10.1021/acs.inorgchem.6b00928,IKOTUZ,342.8908441,0.000777395,98.0,,,Sm,,,,,
10.1021/acs.inorgchem.6b00928,IKOTUZ,332.9947886,0.000298468,98.0,,,Sm,,,,,
10.1021/acs.inorgchem.6b00928,IKOTUZ,322.9984593,0.000181383,98.0,,,Sm,,,,,
10.1021/acs.inorgchem.6b00928,IKOTUZ,312.9880658,8.83e-05,98.0,,,Sm,,,,,
10.1021/acs.inorgchem.6b01534,EWUYIG,298.0,4.34e-05,40.2479,,pyridinium,,,,,,
10.1021/acs.inorgchem.6b01534,EWUYIG,298.0,0.000147882,50.0153,,pyridinium,,,,,,
10.1021/acs.inorgchem.6b01534,EWUYIG,298.0,0.000240855,60.1364,,pyridinium,,,,,,
10.1021/acs.inorgchem.6b01534,EWUYIG,298.0,0.000351164,70.1429,,pyridinium,,,,,,
10.1021/acs.inorgchem.6b01534,EWUYIG,298.0,0.000455686,80.0291,,pyridinium,,,,,,
10.1021/acs.inorgchem.6b01534,EWUYIG,298.0,0.000603561,89.9256,,pyridinium,,,,,,
10.1021/acs.inorgchem.6b01534,EWUYIG,298.0,0.000993979,95.0085,,pyridinium,,,,,,
10.1021/acs.inorgchem.6b01534,EWUYIG,298.0,0.00105771,98.0,,pyridinium,,,,,,
10.1021/acs.inorgchem.6b01534,EWUYIG,313.8318238,0.003854915,98.0,,pyridinium,,,,,,
10.1021/acs.inorgchem.6b01534,EWUYIG,308.8221215,0.003533961,98.0,,pyridinium,,,,,,
10.1021/acs.inorgchem.6b01534,EWUYIG,303.5831924,0.003243555,98.0,,pyridinium,,,,,,
10.1021/acs.inorgchem.6b01534,EWUYIG,298.0,0.0022,98.0,,pyridinium,,,,,,
10.1021/acs.inorgchem.6b01534,EWUYIG,293.3807437,0.00257018,98.0,,pyridinium,,,,,,
10.1021/acs.inorgchem.6b01534,EWUYIG,288.2409233,0.002444872,98.0,,pyridinium,,,,,,
10.1021/acs.inorgchem.8b01023,RIFQEC01,298.0,8.09e-06,0.0,,,,,,,,
10.1021/acs.inorgchem.8b01023,RIFQEC01,313.0,9.87e-06,0.0,,,,,,,,
10.1021/acs.inorgchem.8b01023,RIFQEC01,323.0,2.54e-05,0.0,,,,,,,,
10.1021/acs.inorgchem.8b01023,RIFQEC01,333.0,3.71e-05,0.0,,,,,,,,
10.1021/acs.inorgchem.8b01023,RIFQEC01,343.0,5.12e-05,0.0,,,,,,,,
10.1021/acs.inorgchem.8b01023,RIFQEC01,353.0,8.48e-05,0.0,,,,,,,,
10.1021/acs.inorgchem.8b01023,RIFQEC01,363.0,9.88e-05,0.0,,,,,,,,
10.1021/acs.inorgchem.8b01023,RIFQEC01,373.0,0.000762,0.0,,,,,,,,
10.1021/acs.inorgchem.8b01023,RIFQEC01,383.0,0.000942,0.0,,,,,,,,
10.1021/acs.inorgchem.8b01023,RIFQEC01,393.0,0.00106,0.0,,,,,,,,
10.1021/acs.inorgchem.8b01023,RIFQEC01,403.0,0.00115,0.0,,,,,,,,
10.1021/acs.inorgchem.8b01023,RIFQEC01,413.0,0.00136,0.0,,,,,,,,
10.1021/acs.inorgchem.8b01023,RIFQEC01,423.0,0.00177,0.0,,,,,,,,
10.1021/acs.inorgchem.9b00274,COHKAO,313.0,5.72e-07,75.0,1.11,,1 Cd,104.4446714122678,0.084,,,
10.1021/acs.inorgchem.9b00274,COHKAO,323.0,1.7e-06,75.0,1.11,,1 Cd,104.4446714122678,0.084,,,
10.1021/acs.inorgchem.9b00274,COHKAO,333.0,6.01e-06,75.0,1.11,,1 Cd,104.4446714122678,0.084,,,
10.1021/acs.inorgchem.9b00274,COHKAO,343.0,1.22e-05,75.0,1.11,,1 Cd,104.4446714122678,0.084,,,
10.1021/acs.inorgchem.9b00274,COHKAO,353.0,2.25e-05,75.0,1.11,,1 Cd,104.4446714122678,0.084,,,
10.1021/acs.inorgchem.9b00274,COHKAO,363.0,3.67e-05,75.0,1.11,,1 Cd,104.4446714122678,0.084,,,
10.1021/acs.inorgchem.9b00274,COHKAO,373.0,5.57e-05,75.0,1.11,,1 Cd,104.4446714122678,0.084,,,
10.1021/acs.inorgchem.9b00274,COHKAO,313.0,5.99e-07,85.0,,,1 Cd,116.8785608661092,0.094,,,
10.1021/acs.inorgchem.9b00274,COHKAO,323.0,1.87e-06,85.0,,,1 Cd,116.8785608661092,0.094,,,
10.1021/acs.inorgchem.9b00274,COHKAO,333.0,6.15e-06,85.0,,,1 Cd,116.8785608661092,0.094,,,
10.1021/acs.inorgchem.9b00274,COHKAO,343.0,1.25e-05,85.0,,,1 Cd,116.8785608661092,0.094,,,
10.1021/acs.inorgchem.9b00274,COHKAO,353.0,2.57e-05,85.0,,,1 Cd,116.8785608661092,0.094,,,
10.1021/acs.inorgchem.9b00274,COHKAO,363.0,4.63e-05,85.0,,,1 Cd,116.8785608661092,0.094,,,
10.1021/acs.inorgchem.9b00274,COHKAO,373.0,6.98e-05,85.0,,,1 Cd,116.8785608661092,0.094,,,
10.1021/acs.inorgchem.9b00274,COHKAO,313.0,1.16e-06,93.0,,,1 Cd,128.06906137456647,0.103,,,
10.1021/acs.inorgchem.9b00274,COHKAO,323.0,2.26e-06,93.0,,,1 Cd,128.06906137456647,0.103,,,
10.1021/acs.inorgchem.9b00274,COHKAO,333.0,6.34e-06,93.0,,,1 Cd,128.06906137456647,0.103,,,
10.1021/acs.inorgchem.9b00274,COHKAO,343.0,1.3e-05,93.0,,,1 Cd,128.06906137456647,0.103,,,
10.1021/acs.inorgchem.9b00274,COHKAO,353.0,3.15e-05,93.0,,,1 Cd,128.06906137456647,0.103,,,
10.1021/acs.inorgchem.9b00274,COHKAO,363.0,4.06e-05,93.0,,,1 Cd,128.06906137456647,0.103,,,
10.1021/acs.inorgchem.9b00274,COHKAO,373.0,7.96e-05,93.0,,,1 Cd,128.06906137456647,0.103,,,
10.1021/acs.inorgchem.9b00274,COHKAO,303.0,1.69e-05,98.0,0.32,,1 Cd,128.06906137456647,0.103,,,
10.1021/acs.inorgchem.9b00274,COHKAO,313.0,2.41e-05,98.0,0.32,,1 Cd,128.06906137456647,0.103,,,
10.1021/acs.inorgchem.9b00274,COHKAO,323.0,3.05e-05,98.0,0.32,,1 Cd,128.06906137456647,0.103,,,
10.1021/acs.inorgchem.9b00274,COHKAO,333.0,4.65e-05,98.0,0.32,,1 Cd,128.06906137456647,0.103,,,
10.1021/acs.inorgchem.9b00274,COHKAO,343.0,5.96e-05,98.0,0.32,,1 Cd,128.06906137456647,0.103,,,
10.1021/acs.inorgchem.9b00274,COHKAO,353.0,8.23e-05,98.0,0.32,,1 Cd,128.06906137456647,0.103,,,
10.1021/acs.inorgchem.9b00274,COHKAO,363.0,0.000108,98.0,0.32,,1 Cd,128.06906137456647,0.103,,,
10.1021/acs.inorgchem.9b00274,COHKAO,373.0,0.000124,98.0,0.32,,1 Cd,128.06906137456647,0.103,,,
10.1021/ja107035w,ASATIY,278.668,2.35e-05,98.0,,,293,,,,,
10.1021/ja107035w,ASATIY,283.63,2.6e-05,98.0,,,293,,,,,
10.1021/ja107035w,ASATIY,288.547,2.91e-05,98.0,,,293,,,,,
10.1021/ja107035w,ASATIY,293.154,3.23e-05,98.0,,,293,,,,,
10.1021/ja107035w,ASATIY,298.0,3.5e-05,98.0,,,293,,,,,
10.1021/ja107035w,ASATIY,298.0,4.5e-08,44.0,,,293,,,,,
10.1021/ja107035w,ASATIY,298.0,1.42e-06,75.0769,,,293,,,,,
10.1021/ja107035w,ASATIY,298.0,2.74e-05,90.2656,,,293,,,,,
10.1021/ja206917z,KALQEV,313.0,0.0017,96.0,0.23,NH3,,,,,,
10.1021/ja206917z,KALQEV,310.1669629,0.001643243,96.0,0.23,NH3,,,,,,
10.1021/ja206917z,KALQEV,308.2196003,0.001544155,96.0,0.23,NH3,,,,,,
10.1021/ja206917z,KALQEV,305.4302443,0.001435303,96.0,0.23,NH3,,,,,,
10.1021/ja206917z,KALQEV,302.6909223,0.001343184,96.0,0.23,NH3,,,,,,
10.1021/ja206917z,KALQEV,300.3336707,0.001246911,96.0,0.23,NH3,,,,,,
10.1021/ja206917z,KALQEV,298.1781316,0.001172788,96.0,0.23,NH3,,,,,,
10.1021/ja206917z,KALQEV,295.0,0.001114848,96.0,0.23,NH3,,,,,,
10.1021/ja206917z,KALQEV,295.0,2.4e-09,9.0,,NH3,,,,,,
10.1021/ja206917z,KALQEV,295.0,1.24e-08,19.9462,,NH3,,,,,,
10.1021/ja206917z,KALQEV,295.0,5.16e-08,31.6398,,NH3,,,,,,
10.1021/ja206917z,KALQEV,295.0,3.6e-07,43.3223,,NH3,,,,,,
10.1021/ja206917z,KALQEV,295.0,1.42e-06,50.8792,,NH3,,,,,,
10.1021/ja206917z,KALQEV,295.0,3.75e-06,58.7894,,NH3,,,,,,
10.1021/ja206917z,KALQEV,295.0,2.94e-05,68.7454,,NH3,,,,,,
10.1021/ja206917z,KALQEV,295.0,0.00032407,82.4872,,NH3,,,,,,
10.1021/ja507634v,BOQWOV,313.2704495,0.000226616,98.0,,,1 3H2O,,,,,
10.1021/ja507634v,BOQWOV,310.1496472,0.00018434,98.0,,,1 3H2O,,,,,
10.1021/ja507634v,BOQWOV,307.1658726,0.00017043,98.0,,,1 3H2O,,,,,
10.1021/ja507634v,BOQWOV,304.1677059,0.000160989,98.0,,,1 3H2O,,,,,
10.1021/ja507634v,BOQWOV,301.22478,0.000130918,98.0,,,1 3H2O,,,,,
10.1021/ja507634v,BOQWOV,298.0,0.00012,98.0,,,1 3H2O,,,,,
10.1021/ja507634v,BOQWOV,295.2351991,9.23e-05,98.0,,,1 3H2O,,,,,
10.1021/ja507634v,BOQWOV,292.1926134,5.81e-05,98.0,,,1 3H2O,,,,,
10.1021/jacs.5b04399,CUNNUW,343.0,2.69e-07,40.2256,,,,,,,,
10.1021/jacs.5b04399,CUNNUW,343.0,8.64e-07,44.9624,,,,,,,,
10.1021/jacs.5b04399,CUNNUW,343.0,1.88e-06,50.3759,,,,,,,,
10.1021/jacs.5b04399,CUNNUW,343.0,6.03e-06,55.1128,,,,,,,,
10.1021/jacs.5b04399,CUNNUW,343.0,2.86e-05,60.0752,,,,,,,,
10.1021/jacs.5b04399,CUNNUW,343.0,9.16e-05,65.0376,,,,,,,,
10.1021/jacs.5b04399,CUNNUW,343.0,0.000433641,70.4511,,,,,,,,
10.1021/jacs.5b04399,CUNNUW,343.0,0.00110203,75.188,,,,,,,,
10.1021/jacs.5b04399,CUNNUW,343.0,0.00221815,80.1504,,,,,,,,
10.1021/jacs.5b04399,CUNNUW,343.0,0.0060927,85.3383,,,,,,,,
10.1021/jacs.5b04399,CUNNUW,343.0,0.0143258,90.0752,,,,,,,,
10.1021/jacs.5b04399,CUNNUW,343.0,0.0355,95.0,,,,,,,,
10.1021/jacs.5b04399,CUNNUW,333.3777837,0.018842575,95.0,,,,,,,,
10.1021/jacs.5b04399,CUNNUW,322.9692501,0.011453761,95.0,,,,,,,,
10.1021/jacs.5b04399,CUNNUW,313.1890158,0.007230379,95.0,,,,,,,,
10.1021/jacs.5b04399,CUNNUW,303.2039562,0.004752466,95.0,,,,,,,,
10.1021/jacs.5b04399,CUNNUW,293.107289,0.003251922,95.0,,,,,,,,
10.1021/acs.jpcc.6b04649,WUTBEU,363.0,0.0021,95.0,0.25,Me2NH,,41.3799841023842,0.03328,,,
10.1021/acs.jpcc.6b04649,WUTBEU,352.7498615,0.001825752,95.0,0.25,Me2NH,,41.3799841023842,0.03328,,,
10.1021/acs.jpcc.6b04649,WUTBEU,342.3098383,0.001601175,95.0,0.25,Me2NH,,41.3799841023842,0.03328,,,
10.1021/acs.jpcc.6b04649,WUTBEU,332.9493318,0.001249278,95.0,0.25,Me2NH,,41.3799841023842,0.03328,,,
10.1021/acs.jpcc.6b04649,WUTBEU,323.4079435,0.000976755,95.0,0.25,Me2NH,,41.3799841023842,0.03328,,,
10.1021/acs.jpcc.6b04649,WUTBEU,312.908737,0.000725426,95.0,0.25,Me2NH,,41.3799841023842,0.03328,,,
10.1021/acs.jpcc.6b04649,WUTBEU,298.0,0.00023,95.0,0.25,Me2NH,,41.3799841023842,0.03328,,,
10.1021/acs.jpcc.6b04649,WUTBEU,423.0,3e-11,0.0,1.2,Me2NH,,0.0,0.0,,,
10.1021/acs.jpcc.6b04649,WUTBEU,412.8733924,1.18e-11,0.0,1.2,Me2NH,,0.0,0.0,,,
10.1021/acs.jpcc.6b04649,WUTBEU,397.6158951,3.14e-12,0.0,1.2,Me2NH,,0.0,0.0,,,
10.1021/acs.jpcc.6b04649,WUTBEU,387.6224402,1.23e-12,0.0,1.2,Me2NH,,0.0,0.0,,,
10.1021/acs.jpcc.6b04649,WUTBEU,377.5023688,5.72e-13,0.0,1.2,Me2NH,,0.0,0.0,,,
10.1021/acs.jpcc.6b04649,WUTBEU,363.0,1.5e-13,0.0,1.2,Me2NH,,0.0,0.0,,,
10.1021/acs.jpcc.6b04649,WUTBEU,363.0,0.000536883,65.0506,,Me2NH,,32.57679036906448,0.0262,,,
10.1021/acs.jpcc.6b04649,WUTBEU,363.0,0.000633067,70.0798,,Me2NH,,36.18261831067849,0.0291,,,
10.1021/acs.jpcc.6b04649,WUTBEU,363.0,0.000784693,75.0271,,Me2NH,,37.30166836152421,0.03,,,
10.1021/acs.jpcc.6b04649,WUTBEU,363.0,0.000925273,80.1362,,Me2NH,,38.17204062329312,0.0307,,,
10.1021/acs.jpcc.6b04649,WUTBEU,363.0,0.001101971,85.0851,,Me2NH,,39.04241288506201,0.0314,,,
10.1021/acs.jpcc.6b04649,WUTBEU,363.0,0.001386532,89.8719,,Me2NH,,40.16146293590774,0.0323,,,
10.1021/acsmaterialslett.0c00358,OCOYIS,288.0,0.001969124,95.0,0.13,,,,,,,
10.1021/acsmaterialslett.0c00358,OCOYIS,293.0,0.002156617,95.0,0.13,,,,,,,
10.1021/acsmaterialslett.0c00358,OCOYIS,298.0,0.002202931,95.0,0.13,,,,,,,
10.1021/acsmaterialslett.0c00358,OCOYIS,303.0,0.00235666,95.0,0.13,,,,,,,
10.1021/acsmaterialslett.0c00358,OCOYIS,308.0,0.002808108,95.0,0.13,,,,,,,
10.1021/acsmaterialslett.0c00358,OCOYIS,313.0,0.003574271,95.0,0.13,,,,,,,
10.1021/acsmaterialslett.0c00358,OCOYIS,318.0,0.004671684,95.0,0.13,,,,,,,
10.1021/acsmaterialslett.0c00358,OCOYIS,323.0,0.005279218,95.0,0.13,,,,,,,
10.1021/acsmaterialslett.0c00358,OCOYIS,328.0,0.007182085,95.0,0.13,,,,,,,
10.1021/acsmaterialslett.0c00358,OCOYIS,333.0,0.008839996,95.0,0.13,,,,,,,
10.1021/acsmaterialslett.0c00358,OCOYIS,338.0,0.010864569,95.0,0.13,,,,,,,
10.1021/acsmaterialslett.0c00358,OCOYIS,343.0,0.011504933,95.0,0.13,,,,,,,
10.1021/acsmaterialslett.0c00358,OCOYIS,348.0,0.012123042,95.0,0.13,,,,,,,
10.1021/acsmaterialslett.0c00358,OCOYIS,353.0,0.012750354,95.0,0.13,,,,,,,
10.1021/acsmaterialslett.0c00358,OCOYIS,298.0,3.24e-12,30.0,,,,,,,,
10.1021/acsmaterialslett.0c00358,OCOYIS,298.0,7.59e-12,35.0,,,,,,,,
10.1021/acsmaterialslett.0c00358,OCOYIS,298.0,2.86e-11,40.0,,,,,,,,
10.1021/acsmaterialslett.0c00358,OCOYIS,298.0,1.32e-10,45.0,,,,,,,,
10.1021/acsmaterialslett.0c00358,OCOYIS,298.0,5.38e-10,50.0,,,,,,,,
10.1021/acsmaterialslett.0c00358,OCOYIS,298.0,3.37e-09,55.0,,,,,,,,
10.1021/acsmaterialslett.0c00358,OCOYIS,298.0,4.18e-08,60.0,,,,,,,,
10.1021/acsmaterialslett.0c00358,OCOYIS,298.0,6.57e-07,65.0,,,,,,,,
10.1021/acsmaterialslett.0c00358,OCOYIS,298.0,3.24e-05,70.0,,,,,,,,
10.1021/acsmaterialslett.0c00358,OCOYIS,298.0,0.000435427,75.0,,,,,,,,
10.1021/acsmaterialslett.0c00358,OCOYIS,298.0,0.000666851,80.0,,,,,,,,
10.1021/acsmaterialslett.0c00358,OCOYIS,298.0,0.001012814,85.0,,,,,,,,
10.1021/acsmaterialslett.0c00358,OCOYIS,298.0,0.002308699,90.0,,,,,,,,
10.1021/acsmaterialslett.0c00358,OCOYIS,298.0,0.002505804,95.0,,,,,,,,
10.1016/j.inoche.2017.03.022,NAMGOA,333.0,1.33e-05,95.0,0.81,,,,,,,
10.1016/j.inoche.2017.03.022,NAMGOA,303.0,3.98e-08,70.0,,,,,,,,
10.1016/j.inoche.2017.03.022,NAMGOA,303.0,2.95e-06,95.0,0.81,,,,,,,
10.1016/j.inoche.2017.03.022,NAMGOA,322.8347473,7.14e-06,95.0,0.81,,,,,,,
10.1016/j.inoche.2017.03.022,NAMGOA,312.9116744,3.56e-06,95.0,0.81,,,,,,,
10.1016/j.inoche.2017.03.022,NAMGOA,302.7642375,2.98e-06,95.0,0.81,,,,,,,
10.1016/j.jssc.2015.05.012,WUGZUV,318.15,6.73e-07,95.0,0.26,,1 Zn,120.0,,,,
10.1016/j.jssc.2015.05.012,WUGZUV,298.15,9.73e-08,95.0,0.26,,1 Zn,120.0,,,,
10.1016/j.jssc.2015.05.012,WUGZUV,318.0,4.13e-09,65.0,,,,70.0,,,,
10.1039/C2CC34006B,RUFMUA01,298.0,0.00012,98.0,0.18,,1 Ca-BTC-H2O,275.0,,,,
10.1039/C2CC34006B,RUFMUA01,295.9893444,0.000111807,98.0,0.18,,,275.0,,,,
10.1039/C2CC34006B,RUFMUA01,290.9912033,9.92e-05,98.0,0.18,,,275.0,,,,
10.1039/C2CC34006B,RUFMUA01,287.8981992,9.18e-05,98.0,0.18,,,275.0,,,,
10.1039/C2CC34006B,RUFMUA01,282.9582721,8.36e-05,98.0,0.18,,,275.0,,,,
10.1039/C2CC34006B,RUFMUA01,279.8275143,7.84e-05,98.0,0.18,,,275.0,,,,
10.1039/C2CC34006B,RUFMUA01,276.0608328,7.38e-05,98.0,0.18,,,275.0,,,,
10.1039/C2SC21927A,WELNEI,298.0,0.00041,97.0,0.21,,RodMOF,25.0,,,,
10.1039/C2SC21927A,WELNEI,298.0,6.9e-06,53.0,,,,12.0,,,,
10.1039/C2SC21927A,WELNEI,333.0,0.00089,97.0,0.21,,,25.0,,,,
10.1039/C2SC21927A,WELNEI,322.8806117,0.000718732,97.0,0.21,,,25.0,,,,
10.1039/C2SC21927A,WELNEI,317.9832232,0.000667235,97.0,0.21,,,25.0,,,,
10.1039/C2SC21927A,WELNEI,312.8548948,0.000595036,97.0,0.21,,,25.0,,,,
10.1039/C2SC21927A,WELNEI,307.7074564,0.000523591,97.0,0.21,,,25.0,,,,
10.1039/C2SC21927A,WELNEI,297.7360153,0.000405298,97.0,0.21,,,25.0,,,,
10.1039/C2SC21927A,WELNEI,287.7623313,0.000327234,97.0,0.21,,,25.0,,,,
10.1039/C2SC21927A,WELNEI,298.0,6.47e-07,33.064,,,,7.0,,,,
10.1039/C2SC21927A,WELNEI,298.0,4.52e-05,75.0168,,,,18.0,,,,
10.1039/C3CC44106G,FILGUE,298.0,2.2e-08,97.0,0.81,,,,,,,
10.1039/C3CC44106G,FILGUE,368.0,2.1e-06,97.0,0.81,,,,,,,
10.1039/C3CC44106G,FILGUE,317.956,3.65e-08,97.0,0.81,,,,,,,
10.1039/C3CC44106G,FILGUE,338.176,5.66e-07,97.0,0.81,,,,,,,
10.1039/C3CC44106G,FILGUE,358.022,1.86e-06,97.0,0.81,,,,,,,
10.1039/C4RA11473F,OXALFE09,298.0,0.0013,98.0,0.17,,,,,,,
10.1039/C4RA11473F,OXALFE09,293.0,5.4e-09,80.0,,,,,,,,
10.1039/C4RA11473F,OXALFE09,363.1965656,0.002215292,98.0,0.17,,,,,,,
10.1039/C4RA11473F,OXALFE09,353.1971405,0.002154014,98.0,0.17,,,,,,,
10.1039/C4RA11473F,OXALFE09,342.927296,0.002064931,98.0,0.17,,,,,,,
10.1039/C4RA11473F,OXALFE09,332.3296976,0.001948808,98.0,0.17,,,,,,,
10.1039/C4RA11473F,OXALFE09,322.7941058,0.001851181,98.0,0.17,,,,,,,
10.1039/C4RA11473F,OXALFE09,312.8509797,0.001774721,98.0,0.17,,,,,,,
10.1039/C4RA11473F,OXALFE09,302.8733596,0.001653307,98.0,0.17,,,,,,,
10.1039/C5TA10765B,MAFMIS,359.8688638,9.74e-06,0.0,0.25,butanol,FJU-31@Bu,,,,,
10.1039/C5TA10765B,MAFMIS,343.9286279,9.4e-06,0.0,0.25,butanol,FJU-31@Bu,,,,,
10.1039/C5TA10765B,MAFMIS,330.1648513,6.25e-06,0.0,0.25,butanol,FJU-31@Bu,,,,,
10.1039/C5TA10765B,MAFMIS,318.2260805,4.68e-06,0.0,0.25,butanol,FJU-31@Bu,,,,,
10.1039/C5TA10765B,MAFMIS,302.1978852,3.14e-06,0.0,0.25,butanol,FJU-31@Bu,,,,,
10.1039/C5TA10765B,MAFMIS,294.1176471,2.43e-06,0.0,0.25,butanol,FJU-31@Bu,,,,,
10.1039/C6TA06792A,MAVFEV03,328.0,0.00273,95.0,0.398,Me2NH,,,,,,
10.1039/C6TA06792A,MAVFEV03,298.0,4e-06,45.0,,Me2NH,,,,,,
10.1039/C6TA06792A,MAVFEV03,298.0,8.65e-05,70.0,,Me2NH,,,,,,
10.1039/C6TA06792A,MAVFEV03,298.0,0.000739,95.0,0.398,Me2NH,,,,,,
10.1039/C6TA06792A,MAVFEV03,288.0,0.000426,95.0,0.398,Me2NH,,,,,,
10.1039/C6TA06792A,MAVFEV03,298.0,5.24e-06,50.1075,,Me2NH,,,,,,
10.1039/C6TA06792A,MAVFEV03,298.0,2.31e-05,60.2151,,Me2NH,,,,,,
10.1039/C6TA06792A,MAVFEV03,298.0,0.000161637,80.0,,Me2NH,,,,,,
10.1039/C6TA06792A,MAVFEV03,298.0,0.00044794,89.8925,,Me2NH,,,,,,
10.1039/C6TA06792A,MAVFEV03,317.4230329,0.001733443,95.0,0.398,Me2NH,,,,,,
10.1039/C6TA06792A,MAVFEV03,307.4368986,0.00112687,95.0,0.398,Me2NH,,,,,,
10.1039/C8SC03022G,RIMROX,298.0,5.1e-05,99.0,,DMF,MFM-511,194.0,,,,
10.1039/C8SC03022G,RIMROX,298.0,2.4e-07,93.0,,DMF,MFM-511,190.0,,,,
10.1039/C8SC03022G,RIMROX,298.0,4e-08,87.0,,DMF,MFM-511,182.0,,,,
10.1039/C8SC03022G,RIMROX,323.0182828,2.01e-07,90.0,0.4,DMF,MFM-511,185.0,,,,
10.1039/C8SC03022G,RIMROX,312.8676195,1.41e-07,90.0,0.4,DMF,MFM-511,185.0,,,,
10.1039/C8SC03022G,RIMROX,302.7889894,8.97e-08,90.0,0.4,DMF,MFM-511,185.0,,,,
10.1039/C8SC03022G,RIMROX,297.9391549,6.43e-08,90.0,0.4,DMF,MFM-511,185.0,,,,
10.1002/smll.202301122,MIL-88B-LB,333.1090399,0.089334201,95.0,0.17,imidazole,Im@MIL-88B-LB,237.132,,,,
10.1002/smll.202301122,MIL-88B-LB,323.1717367,0.074544138,95.0,0.17,imidazole,Im@MIL-88B-LB,237.132,,,,
10.1002/smll.202301122,MIL-88B-LB,313.0939,0.062710076,95.0,0.17,imidazole,Im@MIL-88B-LB,237.132,,,,
10.1002/smll.202301122,MIL-88B-LB,302.7330742,0.054074018,95.0,0.17,imidazole,Im@MIL-88B-LB,237.132,,,,
10.1002/smll.202301122,MIL-88B-LB,293.0359995,0.044506703,95.0,0.17,imidazole,Im@MIL-88B-LB,237.132,,,,
10.1002/smll.202301122,KOKKOL,333.1090399,0.047452672,95.0,0.23,imidazole,Im@MIL-88B-NH2,,,,,
10.1002/smll.202301122,KOKKOL,323.1717367,0.03142964,95.0,0.23,imidazole,Im@MIL-88B-NH2,,,,,
10.1002/smll.202301122,KOKKOL,313.0939,0.024697503,95.0,0.23,imidazole,Im@MIL-88B-NH2,,,,,
10.1002/smll.202301122,KOKKOL,302.9559411,0.017344195,95.0,0.23,imidazole,Im@MIL-88B-NH2,,,,,
10.1002/smll.202301122,KOKKOL,293.0359995,0.012184807,95.0,0.23,imidazole,Im@MIL-88B-NH2,,,,,
10.1002/smll.202301122,KOKKOL,332.9194035,0.000549106,95.0,0.29,,MIL-88B-NH2,,,,,
10.1002/smll.202301122,KOKKOL,322.7107705,0.000379272,95.0,0.29,,MIL-88B-NH2,,,,,
10.1002/smll.202301122,KOKKOL,312.8685983,0.000295248,95.0,0.29,,MIL-88B-NH2,,,,,
10.1002/smll.202301122,KOKKOL,302.7156622,0.000212512,95.0,0.29,,MIL-88B-NH2,,,,,
10.1002/smll.202301122,KOKKOL,292.7811871,0.000153018,95.0,0.29,,MIL-88B-NH2,,,,,
10.1002/smll.202301122,MIL-88B-LB,298.0,0.000479457,29.7932,0.17,imidazole,Im@MIL-88B-LB,31.25,,,,
10.1002/smll.202301122,MIL-88B-LB,298.0,0.000878335,39.9436,0.17,imidazole,Im@MIL-88B-LB,40.44,,,,
10.1002/smll.202301122,MIL-88B-LB,298.0,0.001735561,49.812,0.17,imidazole,Im@MIL-88B-LB,53.31,,,,
10.1002/smll.202301122,MIL-88B-LB,298.0,0.004641624,59.9624,0.17,imidazole,Im@MIL-88B-LB,64.34,,,,
10.1002/smll.202301122,MIL-88B-LB,298.0,0.010670137,70.1128,0.17,imidazole,Im@MIL-88B-LB,78.13,,,,
10.1002/smll.202301122,MIL-88B-LB,298.0,0.024528444,79.9812,0.17,imidazole,Im@MIL-88B-LB,102.94,,,,
10.1002/smll.202301122,MIL-88B-LB,298.0,0.056385833,90.1316,0.17,imidazole,Im@MIL-88B-LB,179.23,,,,
10.1002/smll.202301122,MIL-88B-LB,298.0,0.076318531,95.2068,0.17,imidazole,Im@MIL-88B-LB,237.132,,,,
