Repository: seunghhs/ProtonMOF

# ProtonMOF

We developed a database of proton-conductive Metal-Organic Frameworks (MOFs) and applied machine learning techniques (transformer-based models) to predict their proton conductivity.

# download pre-trained moftransformer
$ moftransformer download pretrain_model
```

# If you want to use an already-trained model, edit the 'test/ckpt_path' part of the config file
$ python protonmof/train_freeze.py config/config_freeze_test.yml --test True
$ python protonmof/train_unfreeze.py config/config_unfreeze_test.yml --test True
```

File: protonmof/database/all_data.csv (part 6 of 7)
10.1021/acsaem.1c01541,RUBTAK,303.0,1.27e-05,49.7119,,"imidazole,H2SO4",IL@UiO-66,227.0,,,,
10.1021/acsaem.1c01541,RUBTAK,303.0,5.07e-05,59.6091,,"imidazole,H2SO4",IL@UiO-66,247.0,,,,
10.1021/acsaem.1c01541,RUBTAK,303.0,0.000754988,69.7737,,"imidazole,H2SO4",IL@UiO-66,260.0,,,,
10.1021/acsaem.1c01541,RUBTAK,303.0,0.014610329,79.6708,,"imidazole,H2SO4",IL@UiO-66,441.0,,,,
10.1002/chem.201203154,GEYMUU,372.7643458,0.001961713,98.0,1.02,,2,40.0,,,,
10.1002/chem.201203154,GEYMUU,358.1815837,0.000247624,98.0,1.02,,2,40.0,,,,
10.1002/chem.201203154,GEYMUU,343.2981338,4.48e-05,98.0,1.02,,2,40.0,,,,
10.1002/chem.201203154,GEYMUU,328.0075835,1.58e-05,98.0,1.02,,2,40.0,,,,
10.1002/chem.201203154,GEYMUU,313.1497858,3.19e-06,98.0,1.02,,2,40.0,,,,
10.1002/chem.201203154,GEYMUU,298.260841,6.1e-07,98.0,1.02,,2,40.0,,,,
10.1002/chem.201203154,GEYMUU,298.0,9.15e-09,35.102,,,2,5.16,,,,
10.1002/chem.201203154,GEYMUU,298.0,2.65e-08,59.898,,,2,13.42,,,,
10.1002/chem.201203154,GEYMUU,298.0,8.83e-08,74.898,,,2,17.29,,,,
10.1002/chem.201203154,GEYMUU,298.0,2.07e-07,85.0,,,2,28.387,,,,
10.1002/chem.201203154,GEYMUU,298.0,3e-07,98.0,1.02,,2,40.0,,,,
10.1002/chem.201203154,GEYMUU,343.0,9.15e-07,35.102,,,2,5.16,,,,
10.1002/chem.201203154,GEYMUU,343.0,1.09e-05,59.898,,,2,13.42,,,,
10.1002/chem.201203154,GEYMUU,343.0,1.93e-05,74.898,,,2,17.29,,,,
10.1002/chem.201203154,GEYMUU,343.0,2.74e-05,85.0,,,2,28.387,,,,
10.1002/chem.201203154,GEYMUU,343.0,4.51e-05,98.0,1.02,,2,40.0,,,,
10.1002/chem.201203154,GEYMUU,373.0,0.000125,35.0,,,2,5.16,,,,
10.1002/chem.201203154,GEYMUU,373.0,0.000405219,59.898,,,2,13.42,,,,
10.1002/chem.201203154,GEYMUU,373.0,0.000948244,75.2041,,,2,17.29,,,,
10.1002/chem.201203154,GEYMUU,373.0,0.001557077,85.0,,,2,28.387,,,,
10.1002/chem.201203154,GEYMUU,373.0,0.001925839,98.0,1.02,,2,40.0,,,,
10.1002/ejic.201801084,TIVYEF,285.0,4.21e-08,65.0,,,,,,,,
10.1002/ejic.201801084,TIVYEF,285.0,5.23e-08,75.0,,,,,,,,
10.1002/ejic.201801084,TIVYEF,285.0,7.96e-08,86.0,,,,,,,,
10.1002/ejic.201801084,TIVYEF,285.0,9.61e-08,93.0,,,,,,,,
10.1002/ejic.201801084,TIVYEF,285.0,1.18e-07,98.0,,,,,,,,
10.1002/ejic.201801084,TIVYEF,323.0,7.95e-07,98.0,0.4,,,,,,,
10.1002/ejic.201801084,TIVYEF,312.8323844,3.86e-07,98.0,0.4,,,,,,,
10.1002/ejic.201801084,TIVYEF,307.9737483,3.2e-07,98.0,0.4,,,,,,,
10.1002/ejic.201801084,TIVYEF,302.9192326,2.51e-07,98.0,0.4,,,,,,,
10.1002/ejic.201801084,TIVYEF,298.0279491,1.94e-07,98.0,0.4,,,,,,,
10.1002/ejic.201801084,TIVYEF,292.9681778,1.44e-07,98.0,0.4,,,,,,,
10.1002/ejic.201801084,TIVYEF,285.0,5.13e-07,65.0,,imidazole,,,,,,
10.1002/ejic.201801084,TIVYEF,285.0,7.51e-07,75.4332,,imidazole,,,,,,
10.1002/ejic.201801084,TIVYEF,285.0,2e-06,86.3948,,imidazole,,,,,,
10.1002/ejic.201801084,TIVYEF,285.0,2.05e-06,93.3874,,imidazole,,,,,,
10.1002/ejic.201801084,TIVYEF,285.0,2.37e-06,98.0,,imidazole,,,,,,
10.1002/ejic.201801084,TIVYEF,313.0252956,1.37e-05,98.0,0.54,imidazole,,,,,,
10.1002/ejic.201801084,TIVYEF,307.9358139,1.22e-05,98.0,0.54,imidazole,,,,,,
10.1002/ejic.201801084,TIVYEF,302.7724877,8.84e-06,98.0,0.54,imidazole,,,,,,
10.1002/ejic.201801084,TIVYEF,298.8607428,6.8e-06,98.0,0.54,imidazole,,,,,,
10.1002/ejic.201801084,TIVYEF,294.0043689,4.06e-06,98.0,0.54,imidazole,,,,,,
10.1002/ejic.201801084,TIVYEF,288.9530365,2.96e-06,98.0,0.54,imidazole,,,,,,
10.1002/chem.201902212,SOCPEI,348.0,0.00155,80.0,0.86,Me2NH,IPCE-1Ni,,,,,
10.1002/chem.201902212,SOCPEI,343.0202245,0.000945758,80.0,0.86,Me2NH,IPCE-1Ni,,,,,
10.1002/chem.201902212,SOCPEI,327.8656276,0.00026133,80.0,0.86,Me2NH,IPCE-1Ni,,,,,
10.1002/chem.201902212,SOCPEI,313.0458737,4.49e-05,80.0,0.86,Me2NH,IPCE-1Ni,,,,,
10.1002/chem.201902212,SOCPEI,298.0,1.29e-05,80.0,0.86,Me2NH,IPCE-1Ni,,,,,
10.1002/chem.201902212,SOCPEI,298.0,1.89e-07,30.035,,Me2NH,IPCE-1Ni,,,,,
10.1002/chem.201902212,SOCPEI,298.0,1.23e-06,50.1748,,Me2NH,IPCE-1Ni,,,,,
10.1002/chem.201902212,SOCPEI,298.0,4.06e-06,59.965,,Me2NH,IPCE-1Ni,,,,,
10.1002/chem.201902212,SOCPEI,298.0,9.36e-06,69.8951,,Me2NH,IPCE-1Ni,,,,,
10.1002/chem.201902212,SOCPEI,298.0,1.3e-05,79.965,,Me2NH,IPCE-1Ni,,,,,
10.1002/chem.202003893,SAHDEO,347.8793276,0.01,95.0,,Me2NH,IPCE-2Ni,3.1189083820662766,,,,0.0025
10.1002/chem.202003893,SAHDEO,337.8777896,0.006573096,95.0,,Me2NH,IPCE-2Ni,3.1189083820662766,,,,0.0025
10.1002/chem.202003893,SAHDEO,327.963478,0.004230776,95.0,,Me2NH,IPCE-2Ni,3.1189083820662766,,,,0.0025
10.1002/chem.202003893,SAHDEO,317.9913125,0.002666674,95.0,,Me2NH,IPCE-2Ni,3.1189083820662766,,,,0.0025
10.1002/chem.202003893,SAHDEO,307.9415034,0.001578265,95.0,,Me2NH,IPCE-2Ni,3.1189083820662766,,,,0.0025
10.1002/chem.202003893,SAHDEO,298.0394962,0.000914703,95.0,,Me2NH,IPCE-2Ni,3.1189083820662766,,,,0.0025
10.1002/chem.202003893,SAHDEO,327.963478,0.000467412,90.0,,Me2NH,IPCE-2Ni,2.993851911253675,,,,0.0024
10.1002/chem.202003893,SAHDEO,317.9913125,0.000206229,90.0,,Me2NH,IPCE-2Ni,2.993851911253675,,,,0.0024
10.1002/chem.202003893,SAHDEO,307.9415034,7.86e-05,90.0,,Me2NH,IPCE-2Ni,2.993851911253675,,,,0.0024
10.1002/chem.202003893,SAHDEO,298.0394962,3.19e-05,90.0,,Me2NH,IPCE-2Ni,2.993851911253675,,,,0.0024
10.1002/chem.202003893,SAHDEO,328.0570819,2.69e-05,80.0,,Me2NH,IPCE-2Ni,2.868820509393828,,,,0.0023
10.1002/chem.202003893,SAHDEO,318.0803216,1.12e-05,80.0,,Me2NH,IPCE-2Ni,2.868820509393828,,,,0.0023
10.1002/chem.202003893,SAHDEO,308.0249747,4.72e-06,80.0,,Me2NH,IPCE-2Ni,2.868820509393828,,,,0.0023
10.1002/chem.202003893,SAHDEO,298.0394962,1.69e-06,80.0,,Me2NH,IPCE-2Ni,2.868820509393828,,,,0.0023
10.1002/chem.202200835,DIJBEH,298.0,1e-06,30.0,0.54,Me2NH,JUK-14,167.0,,,,
10.1002/chem.202200835,DIJBEH,303.0,1.6e-06,30.0,0.54,Me2NH,JUK-14,167.0,,,,
10.1002/chem.202200835,DIJBEH,313.0,3.7e-06,30.0,0.54,Me2NH,JUK-14,167.0,,,,
10.1002/chem.202200835,DIJBEH,323.0,5.9e-06,30.0,0.54,Me2NH,JUK-14,167.0,,,,
10.1002/chem.202200835,DIJBEH,333.0,8.2e-06,30.0,0.54,Me2NH,JUK-14,167.0,,,,
10.1002/chem.202200835,DIJBEH,298.0,3.4e-06,45.0,0.51,Me2NH,JUK-14,214.0,,,,
10.1002/chem.202200835,DIJBEH,303.0,5.1e-06,45.0,0.51,Me2NH,JUK-14,214.0,,,,
10.1002/chem.202200835,DIJBEH,313.0,1e-05,45.0,0.51,Me2NH,JUK-14,214.0,,,,
10.1002/chem.202200835,DIJBEH,323.0,1.8e-05,45.0,0.51,Me2NH,JUK-14,214.0,,,,
10.1002/chem.202200835,DIJBEH,333.0,2.4e-05,45.0,0.51,Me2NH,JUK-14,214.0,,,,
10.1002/chem.202200835,DIJBEH,298.0,7.4e-06,60.0,0.52,Me2NH,JUK-14,260.0,,,,
10.1002/chem.202200835,DIJBEH,333.0,5.2e-05,60.0,0.52,Me2NH,JUK-14,260.0,,,,
10.1002/chem.202200835,DIJBEH,298.0,2.1e-05,75.0,0.48,Me2NH,JUK-14,282.0,,,,
10.1002/chem.202200835,DIJBEH,303.0,2.8e-05,75.0,0.48,Me2NH,JUK-14,282.0,,,,
10.1002/chem.202200835,DIJBEH,298.0,4.8e-06,60.0,0.72,"imidazole,Me2NH",JUK-14+IMI,90.55,,,,
10.1002/chem.202200835,DIJBEH,303.0,8.3e-06,60.0,0.72,"imidazole,Me2NH",JUK-14+IMI,90.55,,,,
10.1002/chem.202200835,DIJBEH,313.0,2.3e-05,60.0,0.72,"imidazole,Me2NH",JUK-14+IMI,90.55,,,,
10.1002/chem.202200835,DIJBEH,323.0,4.8e-05,60.0,0.72,"imidazole,Me2NH",JUK-14+IMI,90.55,,,,
10.1002/chem.202200835,DIJBEH,333.0,7.7e-05,60.0,0.72,"imidazole,Me2NH",JUK-14+IMI,90.55,,,,
10.1002/chem.202200835,DIJBEH,298.0,6.9e-06,75.0,0.83,"imidazole,Me2NH",JUK-14+IMI,98.9,,,,
10.1002/chem.202200835,DIJBEH,303.0,1.2e-05,75.0,0.83,"imidazole,Me2NH",JUK-14+IMI,98.9,,,,
10.1002/chem.202200835,DIJBEH,313.0,4.8e-05,75.0,0.83,"imidazole,Me2NH",JUK-14+IMI,98.9,,,,
10.1002/chem.202200835,DIJBEH,323.0,0.0001,75.0,0.83,"imidazole,Me2NH",JUK-14+IMI,98.9,,,,
10.1002/chem.202200835,DIJBEH,333.0,0.00017,75.0,0.83,"imidazole,Me2NH",JUK-14+IMI,98.9,,,,
10.1002/chem.202200835,DIJBEH,298.0,0.00016,90.0,0.6,"imidazole,Me2NH",JUK-14+IMI,112.1,,,,
10.1002/chem.202200835,DIJBEH,303.0,0.00018,90.0,0.6,"imidazole,Me2NH",JUK-14+IMI,112.1,,,,
10.1002/chem.202200835,DIJBEH,313.0,0.00031,90.0,0.6,"imidazole,Me2NH",JUK-14+IMI,112.1,,,,
10.1002/chem.202200835,DIJBEH,323.0,0.00063,90.0,0.6,"imidazole,Me2NH",JUK-14+IMI,112.1,,,,
10.1002/chem.202200835,DIJBEH,333.0,0.0017,90.0,0.6,"imidazole,Me2NH",JUK-14+IMI,112.1,,,,
10.1002/chem.202200835,DIJBEH,373.0,1.95e-09,0.0,0.2,Me2NH,JUK-14,0.0,,,,
10.1002/chem.202200835,DIJBEH,383.0,2.57e-09,0.0,0.2,Me2NH,JUK-14,0.0,,,,
10.1002/chem.202200835,DIJBEH,393.0,3.02e-09,0.0,0.2,Me2NH,JUK-14,0.0,,,,
10.1002/chem.202200835,DIJBEH,413.0,3.38e-09,0.0,0.2,Me2NH,JUK-14,0.0,,,,
10.1002/chem.202200835,DIJBEH,423.0,3.69e-09,0.0,0.2,Me2NH,JUK-14,0.0,,,,
10.1016/j.jssc.2023.124050,UDOBAU,298.0,0.000164,35.0,,,,,,,,
10.1016/j.jssc.2023.124050,UDOBAU,298.0,0.000171,60.0,,,,,,,,
10.1016/j.jssc.2023.124050,UDOBAU,298.0,0.00018,75.0,,,,,,,,
10.1016/j.jssc.2023.124050,UDOBAU,298.0,0.00019,85.0,,,,,,,,
10.1016/j.jssc.2023.124050,UDOBAU,298.0,0.000196,98.0,0.41,,,,,,,
10.1016/j.jssc.2023.124050,UDOBAU,373.0,0.00197,35.0,,,,,,,,
10.1016/j.jssc.2023.124050,UDOBAU,373.0,0.00222,60.0,,,,,,,,
10.1016/j.jssc.2023.124050,UDOBAU,373.0,0.00417,75.0,,,,,,,,
10.1016/j.jssc.2023.124050,UDOBAU,373.0,0.00419,85.0,,,,,,,,
10.1016/j.jssc.2023.124050,UDOBAU,373.0,0.00432,98.0,0.41,,,,,,,
10.1016/j.jssc.2023.124050,UDOBAU,357.6435581,0.00226842,98.0,0.41,,,,,,,
10.1016/j.jssc.2023.124050,UDOBAU,343.1497025,0.001360115,98.0,0.41,,,,,,,
10.1016/j.jssc.2023.124050,UDOBAU,328.1485857,0.000956608,98.0,0.41,,,,,,,
10.1016/j.jssc.2023.124050,UDOBAU,312.8901349,0.000459325,98.0,0.41,,,,,,,
10.1016/j.jssc.2023.124050,UDOBAU,298.1354608,0.000200468,98.0,0.41,,,,,,,
10.1016/j.poly.2020.114642,SAXZIA01,303.0,7.5e-09,68.0,0.55,,,,,,,
10.1016/j.poly.2020.114642,SAXZIA01,313.0,5.1e-08,68.0,0.55,,,,,,,
10.1016/j.poly.2020.114642,SAXZIA01,323.0,1.4e-07,68.0,0.55,,,,,,,
10.1016/j.poly.2020.114642,SAXZIA01,333.0,2.7e-07,68.0,0.55,,,,,,,
10.1016/j.poly.2020.114642,SAXZIA01,343.0,4.1e-07,68.0,0.55,,,,,,,
10.1016/j.poly.2020.114642,SAXZIA01,353.0,6.3e-07,68.0,0.55,,,,,,,
10.1016/j.poly.2020.114642,SAXZIA01,363.0,7.3e-07,68.0,0.55,,,,,,,
10.1016/j.poly.2020.114642,SAXZIA01,373.0,4.1e-06,68.0,0.55,,,,,,,
10.1016/j.poly.2020.114642,SAXZIA01,303.0,8.1e-09,75.0,,,,,,,,
10.1016/j.poly.2020.114642,SAXZIA01,313.0,8.3e-07,75.0,,,,,,,,
10.1016/j.poly.2020.114642,SAXZIA01,323.0,1.8e-06,75.0,,,,,,,,
10.1016/j.poly.2020.114642,SAXZIA01,333.0,3.5e-06,75.0,,,,,,,,
10.1016/j.poly.2020.114642,SAXZIA01,343.0,6.8e-06,75.0,,,,,,,,
10.1016/j.poly.2020.114642,SAXZIA01,353.0,1.3e-05,75.0,,,,,,,,
10.1016/j.poly.2020.114642,SAXZIA01,363.0,2.8e-05,75.0,,,,,,,,
10.1016/j.poly.2020.114642,SAXZIA01,373.0,3.7e-05,75.0,,,,,,,,
10.1016/j.poly.2020.114642,SAXZIA01,303.0,4.1e-08,85.0,,,,,,,,
10.1016/j.poly.2020.114642,SAXZIA01,313.0,9.1e-07,85.0,,,,,,,,
10.1016/j.poly.2020.114642,SAXZIA01,323.0,2.7e-06,85.0,,,,,,,,
10.1016/j.poly.2020.114642,SAXZIA01,333.0,4.1e-06,85.0,,,,,,,,
10.1016/j.poly.2020.114642,SAXZIA01,343.0,9.5e-06,85.0,,,,,,,,
10.1016/j.poly.2020.114642,SAXZIA01,353.0,1.6e-05,85.0,,,,,,,,
10.1016/j.poly.2020.114642,SAXZIA01,363.0,4.5e-05,85.0,,,,,,,,
10.1016/j.poly.2020.114642,SAXZIA01,373.0,0.0001,85.0,,,,,,,,
10.1016/j.poly.2020.114642,SAXZIA01,303.0,1.6e-07,93.0,,,,,,,,
10.1016/j.poly.2020.114642,SAXZIA01,313.0,2.7e-06,93.0,,,,,,,,
10.1016/j.poly.2020.114642,SAXZIA01,323.0,4.3e-06,93.0,,,,,,,,
10.1016/j.poly.2020.114642,SAXZIA01,333.0,7.4e-06,93.0,,,,,,,,
10.1016/j.poly.2020.114642,SAXZIA01,343.0,1.4e-05,93.0,,,,,,,,
10.1016/j.poly.2020.114642,SAXZIA01,353.0,3.4e-05,93.0,,,,,,,,
10.1016/j.poly.2020.114642,SAXZIA01,363.0,9.1e-05,93.0,,,,,,,,
10.1016/j.poly.2020.114642,SAXZIA01,373.0,0.00023,93.0,,,,,,,,
10.1016/j.poly.2020.114642,SAXZIA01,303.0,1e-05,98.0,0.39,,,,,,,
10.1016/j.poly.2020.114642,SAXZIA01,313.0,1.6e-05,98.0,0.39,,,,,,,
10.1016/j.poly.2020.114642,SAXZIA01,323.0,1.9e-05,98.0,0.39,,,,,,,
10.1016/j.poly.2020.114642,SAXZIA01,333.0,2.6e-05,98.0,0.39,,,,,,,
10.1016/j.poly.2020.114642,SAXZIA01,343.0,4.5e-05,98.0,0.39,,,,,,,
10.1016/j.poly.2020.114642,SAXZIA01,353.0,7e-05,98.0,0.39,,,,,,,
10.1016/j.poly.2020.114642,SAXZIA01,363.0,0.00011,98.0,0.39,,,,,,,
10.1016/j.poly.2020.114642,SAXZIA01,373.0,0.00025,98.0,0.39,,,,,,,
10.1039/c8ce01506f,LISBIB,338.0,0.0001,98.0,0.48,,,,,,,
10.1039/c8ce01506f,LISBIB,298.0,2.3e-06,98.0,,,,,,,,
10.1039/c8ce01506f,LISBIB,298.0,3.2e-08,33.0,,,,,,,,
10.1039/c8ce01506f,LISBIB,290.0,2.3e-06,98.0,0.48,,,,,,,
10.1039/c8ce01506f,LISBIB,319.0,1.3e-05,98.0,0.48,,,,,,,
10.1039/c8qi01055b,RINNUA,353.0,0.00066,98.0,,DMF,MOF4,181.184,,,,
10.1039/c8qi01055b,RINNUA,353.0,0.00048,80.0,,DMF,MOF4,138.484,,,,
10.1039/c8qi01055b,RINNUA,353.0,0.00021,70.0,,DMF,MOF4,98.575,,,,
10.1039/c8qi01055b,RINNUA,353.0,0.00012,60.0,,DMF,MOF4,74.856,,,,
10.1039/c8qi01055b,RINNUA,353.0,4.6e-06,50.0,,DMF,MOF4,56.788,,,,
10.1039/d0ce01275k,QALGOD,303.0,0.000504,98.0,0.21,"NDS,DMA",MOF4,,,,,
10.1039/d0ce01275k,QALGOD,313.0,0.000607,98.0,0.21,"NDS,DMA",MOF4,,,,,
10.1039/d0ce01275k,QALGOD,323.0,0.000832,98.0,0.21,"NDS,DMA",MOF4,,,,,
10.1039/d0ce01275k,QALGOD,333.0,0.000986,98.0,0.21,"NDS,DMA",MOF4,,,,,
10.1039/d0ce01275k,QALGOD,343.0,0.00123,98.0,0.21,"NDS,DMA",MOF4,,,,,
10.1039/d0ce01275k,QALGOD,353.0,0.00158,98.0,0.21,"NDS,DMA",MOF4,,,,,
10.1039/d0ce01275k,QALGOD,363.0,0.00193,98.0,0.21,"NDS,DMA",MOF4,,,,,
10.1039/d0ce01275k,QALGOD,363.0,0.000695,50.0,0.21,"NDS,DMA",MOF4,,,,,
10.1039/d0ce01275k,QALGOD,363.0,0.000891,70.0,0.21,"NDS,DMA",MOF4,,,,,
10.1039/d0ce01275k,QALGOD,363.0,0.00149,90.0,0.21,"NDS,DMA",MOF4,,,,,
10.1039/d1ta09348g,MAQLID,298.0,2.03e-06,33.0,,,BUT-77,289.52,,,,
10.1039/d1ta09348g,MAQLID,298.0,4.42e-05,53.0142,,,BUT-77,343.83,,,,
10.1039/d1ta09348g,MAQLID,298.0,0.000102,65.0,,,BUT-77,380.74,,,,
10.1039/d1ta09348g,MAQLID,298.0,0.000217987,74.8227,,,BUT-77,406.78,,,,
10.1039/d1ta09348g,MAQLID,298.0,0.000574725,84.5745,,,BUT-77,435.0,,,,
10.1039/d1ta09348g,MAQLID,298.0,0.00692,100.0,,,BUT-77,478.4,,,,
10.1039/d1ta09348g,MAQLID,353.0,0.0308,100.0,0.26,,BUT-77,478.4,,,,
10.1039/d1ta09348g,MAQLID,342.8250153,0.017895783,100.0,0.26,,BUT-77,478.4,,,,
10.1039/d1ta09348g,MAQLID,332.972613,0.014095351,100.0,0.26,,BUT-77,478.4,,,,
10.1039/d1ta09348g,MAQLID,323.0882063,0.010656499,100.0,0.26,,BUT-77,478.4,,,,
10.1039/d1ta09348g,MAQLID,313.0899789,0.008887934,100.0,0.26,,BUT-77,478.4,,,,
10.1039/d1ta09348g,MAQLID,302.9238207,0.007737448,100.0,0.26,,BUT-77,478.4,,,,
10.1021/acsami.1c06346,CPO-27-Zn-NCS,298.0,3.3e-06,30.0,0.86,NH3,,,,,,
10.1021/acsami.1c06346,CPO-27-Zn-NCS,303.0,8e-06,30.0,0.86,NH3,,,,,,
10.1021/acsami.1c06346,CPO-27-Zn-NCS,313.0,2.9e-05,30.0,0.86,NH3,,,,,,
10.1021/acsami.1c06346,CPO-27-Zn-NCS,323.0,8.2e-05,30.0,0.86,NH3,,,,,,
10.1021/acsami.1c06346,CPO-27-Zn-NCS,333.0,9e-05,30.0,0.86,NH3,,,,,,
10.1021/acsami.1c06346,CPO-27-Zn-NCS,298.0,7.3e-06,45.0,0.81,NH3,,,,,,
10.1021/acsami.1c06346,CPO-27-Zn-NCS,303.0,1.2e-05,45.0,0.81,NH3,,,,,,
10.1021/acsami.1c06346,CPO-27-Zn-NCS,313.0,3.3e-05,45.0,0.81,NH3,,,,,,
10.1021/acsami.1c06346,CPO-27-Zn-NCS,323.0,0.00012,45.0,0.81,NH3,,,,,,
10.1021/acsami.1c06346,CPO-27-Zn-NCS,333.0,0.00014,45.0,0.81,NH3,,,,,,
10.1021/acsami.1c06346,CPO-27-Zn-NCS,298.0,4.2e-05,60.0,0.66,NH3,,,,,,
10.1021/acsami.1c06346,CPO-27-Zn-NCS,303.0,7.1e-05,60.0,0.66,NH3,,,,,,
10.1021/acsami.1c06346,CPO-27-Zn-NCS,313.0,0.00017,60.0,0.66,NH3,,,,,,
10.1021/acsami.1c06346,CPO-27-Zn-NCS,323.0,0.00037,60.0,0.66,NH3,,,,,,
10.1021/acsami.1c06346,CPO-27-Zn-NCS,333.0,0.00053,60.0,0.66,NH3,,,,,,
10.1021/acsami.1c06346,CPO-27-Zn-NCS,298.0,0.00019,75.0,0.46,NH3,,,,,,
10.1021/acsami.1c06346,CPO-27-Zn-NCS,303.0,0.00028,75.0,0.46,NH3,,,,,,
10.1021/acsami.1c06346,CPO-27-Zn-NCS,313.0,0.00049,75.0,0.46,NH3,,,,,,
10.1021/acsami.1c06346,CPO-27-Zn-NCS,323.0,0.00081,75.0,0.46,NH3,,,,,,
10.1021/acsami.1c06346,CPO-27-Zn-NCS,333.0,0.0011,75.0,0.46,NH3,,,,,,
10.1021/acsami.1c06346,CPO-27-Zn-NCS,298.0,0.00033,90.0,0.56,NH3,,,,,,
10.1021/acsami.1c06346,CPO-27-Zn-NCS,303.0,0.00049,90.0,0.56,NH3,,,,,,
10.1021/acsami.1c06346,CPO-27-Zn-NCS,313.0,0.00092,90.0,0.56,NH3,,,,,,
10.1021/acsami.1c06346,CPO-27-Zn-NCS,323.0,0.0019,90.0,0.56,NH3,,,,,,
10.1021/acsami.1c06346,CPO-27-Zn-NCS,333.0,0.0028,90.0,0.56,NH3,,,,,,
10.1021/acsami.1c06346,CPO-27-Ni-NCS,298.0,2.2e-06,30.0,0.08,NH3,,,,,,
10.1021/acsami.1c06346,CPO-27-Ni-NCS,303.0,2.4e-06,30.0,0.08,NH3,,,,,,
10.1021/acsami.1c06346,CPO-27-Ni-NCS,313.0,2.6e-06,30.0,0.08,NH3,,,,,,
10.1021/acsami.1c06346,CPO-27-Ni-NCS,323.0,2.7e-06,30.0,0.08,NH3,,,,,,
10.1021/acsami.1c06346,CPO-27-Ni-NCS,298.0,3.3e-06,45.0,0.19,NH3,,,,,,
10.1021/acsami.1c06346,CPO-27-Ni-NCS,303.0,4.1e-06,45.0,0.19,NH3,,,,,,
10.1021/acsami.1c06346,CPO-27-Ni-NCS,313.0,5.2e-06,45.0,0.19,NH3,,,,,,
10.1021/acsami.1c06346,CPO-27-Ni-NCS,323.0,5.6e-06,45.0,0.19,NH3,,,,,,
10.1021/acsami.1c06346,CPO-27-Ni-NCS,333.0,6.7e-06,45.0,0.19,NH3,,,,,,
10.1021/acsami.1c06346,CPO-27-Ni-NCS,298.0,1e-05,60.0,0.27,NH3,,,,,,
10.1021/acsami.1c06346,CPO-27-Ni-NCS,303.0,1.2e-05,60.0,0.27,NH3,,,,,,
10.1021/acsami.1c06346,CPO-27-Ni-NCS,313.0,2e-05,60.0,0.27,NH3,,,,,,
10.1021/acsami.1c06346,CPO-27-Ni-NCS,323.0,2.4e-05,60.0,0.27,NH3,,,,,,
10.1021/acsami.1c06346,CPO-27-Ni-NCS,333.0,2.5e-05,60.0,0.27,NH3,,,,,,
10.1021/acsami.1c06346,CPO-27-Ni-NCS,298.0,8.5e-05,75.0,0.4,NH3,,,,,,
10.1021/acsami.1c06346,CPO-27-Ni-NCS,303.0,0.00011,75.0,0.4,NH3,,,,,,
10.1021/acsami.1c06346,CPO-27-Ni-NCS,313.0,0.00021,75.0,0.4,NH3,,,,,,
10.1021/acsami.1c06346,CPO-27-Ni-NCS,323.0,0.00031,75.0,0.4,NH3,,,,,,
10.1021/acsami.1c06346,CPO-27-Ni-NCS,333.0,0.00037,75.0,0.4,NH3,,,,,,
10.1021/acsami.1c06346,CPO-27-Ni-NCS,298.0,0.00083,90.0,0.17,NH3,,,,,,
10.1021/acsami.1c06346,CPO-27-Ni-NCS,303.0,0.00084,90.0,0.17,NH3,,,,,,
10.1021/acsami.1c06346,CPO-27-Ni-NCS,313.0,0.001,90.0,0.17,NH3,,,,,,
10.1021/acsami.1c06346,CPO-27-Ni-NCS,323.0,0.0012,90.0,0.17,NH3,,,,,,
10.1021/acsami.1c06346,CPO-27-Ni-NCS,333.0,0.0014,90.0,0.17,NH3,,,,,,
10.1021/acsami.1c09001,YAZFOW,298.0,6.13e-07,65.0,,,InOF-1,,,,,
10.1021/acsami.1c09001,YAZFOW,298.0,1.8e-05,85.0,,,InOF-1,,,,,
10.1021/acsami.1c09001,YAZFOW,298.0,0.00193,95.0,0.46,,InOF-1,,,,,
10.1021/acsami.1c09001,YAZFOW,303.0,0.00234,95.0,0.46,,InOF-1,,,,,
10.1021/acsami.1c09001,YAZFOW,308.0,0.00263,95.0,0.46,,InOF-1,,,,,
10.1021/acsami.1c09001,YAZFOW,313.0,0.00332,95.0,0.46,,InOF-1,,,,,
10.1021/acsami.1c09001,YAZFOW,318.0,0.00485,95.0,0.46,,InOF-1,,,,,
10.1021/acsami.1c09001,YAZFOW,323.0,0.00526,95.0,0.46,,InOF-1,,,,,
10.1021/acsami.1c09001,YAZFOW,328.0,0.00786,95.0,0.46,,InOF-1,,,,,
10.1021/acsami.1c09001,YAZFOW,298.0,2.04e-06,75.0,0.52,,InOF-1,,,,,
10.1021/acsami.1c09001,YAZFOW,303.0,2.87e-06,75.0,0.52,,InOF-1,,,,,
10.1021/acsami.1c09001,YAZFOW,308.0,3e-06,75.0,0.52,,InOF-1,,,,,
10.1021/acsami.1c09001,YAZFOW,313.0,9.28e-06,75.0,0.52,,InOF-1,,,,,
10.1021/acsami.1c09001,YAZFOW,318.0,9.86e-06,75.0,0.52,,InOF-1,,,,,
10.1021/acsami.1c09001,YAZFOW,323.0,1.05e-05,75.0,0.52,,InOF-1,,,,,
10.1021/acsami.1c09001,YAZFOW,328.0,1.17e-05,75.0,0.52,,InOF-1,,,,,
10.1021/acs.cgd.0c01042,OMEZIS,313.0,0.000154,90.0,0.279,,PDA-FA,,,,,
10.1021/acs.cgd.0c01042,OMEZIS,323.0,0.000248,90.0,0.279,,PDA-FA,,,,,
10.1021/acs.cgd.0c01042,OMEZIS,333.0,0.000324,90.0,0.279,,PDA-FA,,,,,
10.1021/acs.cgd.0c01042,OMEZIS,343.0,0.000372,90.0,0.279,,PDA-FA,,,,,
10.1021/acs.cgd.0c01042,OMEZIS,353.0,0.000463,90.0,0.279,,PDA-FA,,,,,
10.1021/acs.cgd.5b00799,JUNBOL,298.0,4.25e-08,80.0,,bmib,2,,,,,
10.1021/acs.cgd.5b00799,JUNBOL,298.0,1.07e-07,90.0,,bmib,2,,,,,
10.1021/acs.cgd.5b00799,JUNBOL,298.0,9.2e-06,95.0,0.27,bmib,2,,,,,
10.1021/acs.cgd.5b00799,JUNBOL,333.0,2.2e-05,95.0,0.27,bmib,2,,,,,
10.1021/acs.cgd.5b00799,JUNBOL,322.894165,2.1e-05,95.0,0.27,bmib,2,,,,,
10.1021/acs.cgd.5b00799,JUNBOL,312.9782699,1.72e-05,95.0,0.27,bmib,2,,,,,
10.1021/acs.cgd.5b00799,JUNBOL,303.030303,9.46e-06,95.0,0.27,bmib,2,,,,,
10.1021/acs.cgd.7b00469,RAWFED,362.6499558,0.000108373,90.0,0.6,,2,,,,,
10.1021/acs.cgd.7b00469,RAWFED,352.9540489,6.27e-05,90.0,0.6,,2,,,,,
10.1021/acs.cgd.7b00469,RAWFED,342.8837898,2.77e-05,90.0,0.6,,2,,,,,
10.1021/acs.cgd.7b00469,RAWFED,332.7842393,1.91e-05,90.0,0.6,,2,,,,,
10.1021/acs.cgd.7b00469,RAWFED,323.0047191,1.18e-05,90.0,0.6,,2,,,,,
10.1021/acs.cgd.7b00469,RAWFED,312.8128128,4.43e-06,90.0,0.6,,2,,,,,
10.1021/acs.cgd.7b00469,RAWFED,303.000003,2.1e-06,90.0,0.6,,2,,,,,
10.1021/acs.cgd.7b00469,RAWFED,363.0,1.74e-05,30.0,,,2,,,,,
10.1021/acs.cgd.7b00469,RAWFED,363.0,2.51e-05,40.0,,,2,,,,,
10.1021/acs.cgd.7b00469,RAWFED,363.0,3.18e-05,50.039,,,2,,,,,
10.1021/acs.cgd.7b00469,RAWFED,363.0,4.68e-05,59.9208,,,2,,,,,
10.1021/acs.cgd.7b00469,RAWFED,363.0,6.26e-05,70.1564,,,2,,,,,
10.1021/acs.cgd.7b00469,RAWFED,363.0,8.26e-05,80.0528,,,2,,,,,
10.1021/acs.cgd.7b00469,RAWFAZ,363.0,2.08e-07,30.296,,,1,86.223,,,,
10.1021/acs.cgd.7b00469,RAWFAZ,363.0,3.1e-07,40.0,,,1,97.262,,,,
10.1021/acs.cgd.7b00469,RAWFAZ,363.0,1.92e-06,50.0,,,1,103.795,,,,
10.1021/acs.cgd.7b00469,RAWFAZ,363.0,9.17e-06,59.8433,,,1,125.954,,,,
10.1021/acs.cgd.7b00469,RAWFAZ,363.0,1.63e-05,69.9878,,,1,131.784,,,,
10.1021/acs.cgd.7b00469,RAWFAZ,363.0,1.92e-05,80.1911,,,1,136.231,,,,
10.1021/acs.cgd.7b00469,RAWFAZ,363.0,2.38e-05,90.0177,,,1,139.0,,,,
10.1021/acs.chemmater.8b02765,YINREV,293.0,4e-06,99.0,,,MFM-550(La),,,,,
10.1021/acs.chemmater.8b02765,YINROF,293.0,3.83e-06,99.0,,,MFM-550(Sm),,,,,
10.1021/acs.chemmater.8b02765,MAXFEY01,293.0,0.000162,99.0,,,MFM-555(Ce),,,,,
10.1021/acs.chemmater.8b02765,MAXGUP01,293.0,0.000251,99.0,,,MFM-555(Ho),18.764,,,,
10.1021/acs.chemmater.8b02765,YINQOE,293.0,4.12e-05,99.0,,,MFM-550(Ba),,,,,
10.1021/acs.chemmater.8b02765,YINREV,293.0,6.09e-07,70.0,,,MFM-550(La),,,,,
10.1021/acs.chemmater.8b02765,YINROF,293.0,9.22e-07,70.0,,,MFM-550(Sm),,,,,
10.1021/acs.chemmater.8b02765,MAXFEY01,293.0,4.74e-05,70.0,,,MFM-555(Ce),,,,,
10.1021/acs.chemmater.8b02765,MAXGUP01,293.0,7.72e-06,70.0,,,MFM-555(Ho),7.654,,,,
10.1021/acs.chemmater.8b02765,YINQOE,293.0,5.37e-07,70.0,,,MFM-550(Ba),,,,,
10.1021/acs.chemmater.8b02765,YINREV,293.0,1.24e-08,45.0,,,MFM-550(La),,,,,
10.1021/acs.chemmater.8b02765,YINROF,293.0,4.47e-08,45.0,,,MFM-550(Sm),,,,,
10.1021/acs.chemmater.8b02765,MAXFEY01,293.0,3.84e-06,45.0,,,MFM-555(Ce),,,,,
10.1021/acs.chemmater.8b02765,MAXGUP01,293.0,7.11e-07,45.0,,,MFM-555(Ho),5.1986,,,,
10.1021/acs.chemmater.8b02765,YINQOE,293.0,5.49e-08,45.0,,,MFM-550(Ba),,,,,
10.1021/acs.inorgchem.1c01522,FATKIW,303.0,2.83e-08,68.0,0.71,,3 Sm,146.71989555532858,0.118,,,
10.1021/acs.inorgchem.1c01522,FATKIW,313.0,6.38e-08,68.0,0.71,,3 Sm,146.71989555532858,0.118,,,
10.1021/acs.inorgchem.1c01522,FATKIW,323.0,1.02e-07,68.0,0.71,,3 Sm,146.71989555532858,0.118,,,
10.1021/acs.inorgchem.1c01522,FATKIW,333.0,2.22e-07,68.0,0.71,,3 Sm,146.71989555532858,0.118,,,
10.1021/acs.inorgchem.1c01522,FATKIW,343.0,4.86e-07,68.0,0.71,,3 Sm,146.71989555532858,0.118,,,
10.1021/acs.inorgchem.1c01522,FATKIW,353.0,7.97e-07,68.0,0.71,,3 Sm,146.71989555532858,0.118,,,
10.1021/acs.inorgchem.1c01522,FATKIW,363.0,2.04e-06,68.0,0.71,,3 Sm,146.71989555532858,0.118,,,
10.1021/acs.inorgchem.1c01522,FATKIW,373.0,5.67e-06,68.0,0.71,,3 Sm,146.71989555532858,0.118,,,
10.1021/acs.inorgchem.1c01522,FATKIW,303.0,9.11e-08,75.0,,,3 Sm,162.88395184532243,0.131,,,
10.1021/acs.inorgchem.1c01522,FATKIW,313.0,1.46e-07,75.0,,,3 Sm,162.88395184532243,0.131,,,
10.1021/acs.inorgchem.1c01522,FATKIW,323.0,2.68e-07,75.0,,,3 Sm,162.88395184532243,0.131,,,
10.1021/acs.inorgchem.1c01522,FATKIW,333.0,5.1e-07,75.0,,,3 Sm,162.88395184532243,0.131,,,
10.1021/acs.inorgchem.1c01522,FATKIW,343.0,2.32e-06,75.0,,,3 Sm,162.88395184532243,0.131,,,
10.1021/acs.inorgchem.1c01522,FATKIW,353.0,4.55e-06,75.0,,,3 Sm,162.88395184532243,0.131,,,
10.1021/acs.inorgchem.1c01522,FATKIW,363.0,7.97e-06,75.0,,,3 Sm,162.88395184532243,0.131,,,
10.1021/acs.inorgchem.1c01522,FATKIW,373.0,1.82e-05,75.0,,,3 Sm,162.88395184532243,0.131,,,
10.1021/acs.inorgchem.1c01522,FATKIW,303.0,1.33e-07,85.0,,,3 Sm,181.5347860260845,0.146,,,
10.1021/acs.inorgchem.1c01522,FATKIW,313.0,2.55e-07,85.0,,,3 Sm,181.5347860260845,0.146,,,
10.1021/acs.inorgchem.1c01522,FATKIW,323.0,6e-07,85.0,,,3 Sm,181.5347860260845,0.146,,,
10.1021/acs.inorgchem.1c01522,FATKIW,333.0,1.5e-06,85.0,,,3 Sm,181.5347860260845,0.146,,,
10.1021/acs.inorgchem.1c01522,FATKIW,343.0,2.9e-06,85.0,,,3 Sm,181.5347860260845,0.146,,,
10.1021/acs.inorgchem.1c01522,FATKIW,353.0,9.11e-06,85.0,,,3 Sm,181.5347860260845,0.146,,,
10.1021/acs.inorgchem.1c01522,FATKIW,363.0,1.82e-05,85.0,,,3 Sm,181.5347860260845,0.146,,,
10.1021/acs.inorgchem.1c01522,FATKIW,373.0,5.8e-05,85.0,,,3 Sm,181.5347860260845,0.146,,,
10.1021/acs.inorgchem.1c01522,FATKIW,303.0,2.83e-07,93.0,,,3 Sm,197.6988423160784,0.159,,,
10.1021/acs.inorgchem.1c01522,FATKIW,313.0,4.86e-06,93.0,,,3 Sm,197.6988423160784,0.159,,,
10.1021/acs.inorgchem.1c01522,FATKIW,323.0,1.09e-06,93.0,,,3 Sm,197.6988423160784,0.159,,,
10.1021/acs.inorgchem.1c01522,FATKIW,333.0,2.5e-06,93.0,,,3 Sm,197.6988423160784,0.159,,,
10.1021/acs.inorgchem.1c01522,FATKIW,343.0,4.64e-06,93.0,,,3 Sm,197.6988423160784,0.159,,,
10.1021/acs.inorgchem.1c01522,FATKIW,353.0,1.04e-05,93.0,,,3 Sm,197.6988423160784,0.159,,,
10.1021/acs.inorgchem.1c01522,FATKIW,363.0,6.07e-05,93.0,,,3 Sm,197.6988423160784,0.159,,,
10.1021/acs.inorgchem.1c01522,FATKIW,373.0,8.64e-05,93.0,,,3 Sm,197.6988423160784,0.159,,,
10.1021/acs.inorgchem.1c01522,FATKIW,303.0,1.85e-06,98.0,0.89,,3 Sm,197.6988423160784,0.159,,,
10.1021/acs.inorgchem.1c01522,FATKIW,313.0,2.88e-06,98.0,0.89,,3 Sm,197.6988423160784,0.159,,,
10.1021/acs.inorgchem.1c01522,FATKIW,323.0,5.6e-06,98.0,0.89,,3 Sm,197.6988423160784,0.159,,,
10.1021/acs.inorgchem.1c01522,FATKIW,333.0,9.92e-06,98.0,0.89,,3 Sm,197.6988423160784,0.159,,,
10.1021/acs.inorgchem.1c01522,FATKIW,343.0,4.55e-05,98.0,0.89,,3 Sm,197.6988423160784,0.159,,,
10.1021/acs.inorgchem.1c01522,FATKIW,353.0,9.11e-05,98.0,0.89,,3 Sm,197.6988423160784,0.159,,,
10.1021/acs.inorgchem.1c01522,FATKIW,363.0,0.000258,98.0,0.89,,3 Sm,197.6988423160784,0.159,,,
10.1021/acs.inorgchem.1c01522,FATKIW,373.0,0.000931,98.0,0.89,,3 Sm,197.6988423160784,0.159,,,
10.1021/acs.inorgchem.1c01522,FATKUI,303.0,7.29e-09,68.0,0.75,,6 Ce,118.12194981149337,0.095,,,
10.1021/acs.inorgchem.1c01522,FATKUI,313.0,1.34e-08,68.0,0.75,,6 Ce,118.12194981149337,0.095,,,
10.1021/acs.inorgchem.1c01522,FATKUI,323.0,1.83e-08,68.0,0.75,,6 Ce,118.12194981149337,0.095,,,
10.1021/acs.inorgchem.1c01522,FATKUI,333.0,3.59e-08,68.0,0.75,,6 Ce,118.12194981149337,0.095,,,
10.1021/acs.inorgchem.1c01522,FATKUI,343.0,1.59e-07,68.0,0.75,,6 Ce,118.12194981149337,0.095,,,
10.1021/acs.inorgchem.1c01522,FATKUI,353.0,3.64e-07,68.0,0.75,,6 Ce,118.12194981149337,0.095,,,
10.1021/acs.inorgchem.1c01522,FATKUI,363.0,6.38e-07,68.0,0.75,,6 Ce,118.12194981149337,0.095,,,
10.1021/acs.inorgchem.1c01522,FATKUI,373.0,8.95e-07,68.0,0.75,,6 Ce,118.12194981149337,0.095,,,
10.1021/acs.inorgchem.1c01522,FATKUI,303.0,5.1e-08,75.0,,,6 Ce,120.60872770226165,0.097,,,
10.1021/acs.inorgchem.1c01522,FATKUI,313.0,8.5e-08,75.0,,,6 Ce,120.60872770226165,0.097,,,
10.1021/acs.inorgchem.1c01522,FATKUI,323.0,1.24e-07,75.0,,,6 Ce,120.60872770226165,0.097,,,
10.1021/acs.inorgchem.1c01522,FATKUI,333.0,2.48e-07,75.0,,,6 Ce,120.60872770226165,0.097,,,
10.1021/acs.inorgchem.1c01522,FATKUI,343.0,1.21e-06,75.0,,,6 Ce,120.60872770226165,0.097,,,
10.1021/acs.inorgchem.1c01522,FATKUI,353.0,2.15e-06,75.0,,,6 Ce,120.60872770226165,0.097,,,
10.1021/acs.inorgchem.1c01522,FATKUI,363.0,3.54e-06,75.0,,,6 Ce,120.60872770226165,0.097,,,
10.1021/acs.inorgchem.1c01522,FATKUI,373.0,9.27e-06,75.0,,,6 Ce,120.60872770226165,0.097,,,
10.1021/acs.inorgchem.1c01522,FATKUI,303.0,7.73e-08,85.0,,,6 Ce,124.33889453841404,0.1,,,
10.1021/acs.inorgchem.1c01522,FATKUI,313.0,1.32e-07,85.0,,,6 Ce,124.33889453841404,0.1,,,
10.1021/acs.inorgchem.1c01522,FATKUI,323.0,3.69e-07,85.0,,,6 Ce,124.33889453841404,0.1,,,
10.1021/acs.inorgchem.1c01522,FATKUI,333.0,6.89e-07,85.0,,,6 Ce,124.33889453841404,0.1,,,
10.1021/acs.inorgchem.1c01522,FATKUI,343.0,1.43e-06,85.0,,,6 Ce,124.33889453841404,0.1,,,
10.1021/acs.inorgchem.1c01522,FATKUI,353.0,3.64e-06,85.0,,,6 Ce,124.33889453841404,0.1,,,
10.1021/acs.inorgchem.1c01522,FATKUI,363.0,6.22e-06,85.0,,,6 Ce,124.33889453841404,0.1,,,
10.1021/acs.inorgchem.1c01522,FATKUI,373.0,2.13e-05,85.0,,,6 Ce,124.33889453841404,0.1,,,
10.1021/acs.inorgchem.1c01522,FATKUI,303.0,9.55e-08,93.0,,,6 Ce,126.82567242918232,0.102,,,
10.1021/acs.inorgchem.1c01522,FATKUI,313.0,3.19e-07,93.0,,,6 Ce,126.82567242918232,0.102,,,
10.1021/acs.inorgchem.1c01522,FATKUI,323.0,5.54e-07,93.0,,,6 Ce,126.82567242918232,0.102,,,
10.1021/acs.inorgchem.1c01522,FATKUI,333.0,7.99e-07,93.0,,,6 Ce,126.82567242918232,0.102,,,
10.1021/acs.inorgchem.1c01522,FATKUI,343.0,1.46e-06,93.0,,,6 Ce,126.82567242918232,0.102,,,
10.1021/acs.inorgchem.1c01522,FATKUI,353.0,6.62e-07,93.0,,,6 Ce,126.82567242918232,0.102,,,
10.1021/acs.inorgchem.1c01522,FATKUI,363.0,1e-05,93.0,,,6 Ce,126.82567242918232,0.102,,,
10.1021/acs.inorgchem.1c01522,FATKUI,373.0,4.43e-05,93.0,,,6 Ce,126.82567242918232,0.102,,,
10.1021/acs.inorgchem.1c01522,FATKUI,303.0,3.4e-07,98.0,0.84,,6 Ce,126.82567242918232,0.102,,,
10.1021/acs.inorgchem.1c01522,FATKUI,313.0,4.86e-07,98.0,0.84,,6 Ce,126.82567242918232,0.102,,,
10.1021/acs.inorgchem.1c01522,FATKUI,323.0,1.09e-06,98.0,0.84,,6 Ce,126.82567242918232,0.102,,,
10.1021/acs.inorgchem.1c01522,FATKUI,333.0,4.4e-06,98.0,0.84,,6 Ce,126.82567242918232,0.102,,,
10.1021/acs.inorgchem.1c01522,FATKUI,343.0,1.23e-05,98.0,0.84,,6 Ce,126.82567242918232,0.102,,,
10.1021/acs.inorgchem.1c01522,FATKUI,353.0,2.34e-05,98.0,0.84,,6 Ce,126.82567242918232,0.102,,,
10.1021/acs.inorgchem.1c01522,FATKUI,363.0,4.43e-05,98.0,0.84,,6 Ce,126.82567242918232,0.102,,,
10.1021/acs.inorgchem.1c01522,FATKUI,373.0,9.62e-05,98.0,0.84,,6 Ce,126.82567242918232,0.102,,,
10.1021/acs.inorgchem.2c01023,DELTAT,298.0,2.1e-06,98.0,0.37,,BAM-1,165.0,,,,
10.1021/acs.inorgchem.2c01023,DELTAT,363.0,4.9e-05,98.0,0.37,,BAM-1,165.0,,,,
10.1021/acs.inorgchem.2c01023,DELTAT,353.7982006,3.58e-05,98.0,0.37,,BAM-1,165.0,,,,
10.1021/acs.inorgchem.2c01023,DELTAT,343.5800353,2.61e-05,98.0,0.37,,BAM-1,165.0,,,,
10.1021/acs.inorgchem.2c01023,DELTAT,333.3900096,1.87e-05,98.0,0.37,,BAM-1,165.0,,,,
10.1021/acs.inorgchem.2c01023,DELTAT,323.102821,1.32e-05,98.0,0.37,,BAM-1,165.0,,,,
10.1021/acs.inorgchem.2c01023,DELTAT,312.9577006,7.81e-06,98.0,0.37,,BAM-1,165.0,,,,
10.1021/ic5017593,HOWRIW,296.0,2e-07,43.0,,,Sr-BPTC,,,,,
10.1021/ic5017593,HOWRIW,296.0,2.4e-07,53.0,,,Sr-BPTC,,,,,
10.1021/ic5017593,HOWRIW,296.0,5.1e-07,68.0,,,Sr-BPTC,,,,,
10.1021/ic5017593,HOWRIW,296.0,7.3e-07,85.0,,,Sr-BPTC,,,,,
10.1021/ic5017593,HOWRIW,296.0,1.6e-06,98.0,,,Sr-BPTC,,,,,
10.1021/ic5017593,HOWRIW,303.0,2.7e-06,98.0,0.77,,Sr-BPTC,,,,,
10.1021/ic5017593,HOWRIW,318.0,7.5e-06,98.0,0.77,,Sr-BPTC,,,,,
10.1021/ic5017593,HOWRIW,333.0,1.7e-05,98.0,0.77,,Sr-BPTC,,,,,
10.1021/ic5017593,HOWRIW,348.0,0.00014,98.0,0.77,,Sr-BPTC,,,,,
10.1021/ic5017593,HOWRIW,358.0,0.00024,98.0,0.77,,Sr-BPTC,,,,,
10.1021/ic5017593,HOWRIW,363.0,0.00027,98.0,0.77,,Sr-BPTC,,,,,
10.1021/ic5017593,HOWRIW,368.0,0.00019,98.0,0.77,,Sr-BPTC,,,,,
10.1021/ic5017593,HOWRIW,373.0,0.00017,98.0,0.77,,Sr-BPTC,,,,,
10.1021/acs.inorgchem.6b03147,OJOZOE,353.0,0.00047,95.0,0.88,,1 Gd,51.0,,,,
10.1021/acs.inorgchem.6b03147,OJOZOE,343.1426375,0.000100935,95.0,0.88,,1 Gd,51.0,,,,
10.1021/acs.inorgchem.6b03147,OJOZOE,332.9637436,2.8e-05,95.0,0.88,,1 Gd,51.0,,,,
10.1021/acs.inorgchem.6b03147,OJOZOE,322.9275318,1.17e-05,95.0,0.88,,1 Gd,51.0,,,,
10.1021/acs.inorgchem.6b03147,OJOZOE,312.8558736,4.76e-06,95.0,0.88,,1 Gd,51.0,,,,
10.1021/acs.inorgchem.6b03147,OJOZOE,298.0,2.37e-06,95.0,0.88,,1 Gd,51.0,,,,
10.1021/acs.inorgchem.8b01023,JICHOV,298.0,8.27e-06,0.0,,,,,,,,
10.1021/acs.inorgchem.8b01023,JICHOV,313.0,1.03e-05,0.0,,,,,,,,
10.1021/acs.inorgchem.8b01023,JICHOV,323.0,2.88e-05,0.0,,,,,,,,
10.1021/acs.inorgchem.8b01023,JICHOV,333.0,3.89e-05,0.0,,,,,,,,
10.1021/acs.inorgchem.8b01023,JICHOV,343.0,5.33e-05,0.0,,,,,,,,
10.1021/acs.inorgchem.8b01023,JICHOV,353.0,8.69e-05,0.0,,,,,,,,
10.1021/acs.inorgchem.8b01023,JICHOV,363.0,0.000102,0.0,,,,,,,,
10.1021/acs.inorgchem.8b01023,JICHOV,373.0,0.000796,0.0,,,,,,,,
10.1021/acs.inorgchem.8b01023,JICHOV,383.0,0.000995,0.0,,,,,,,,
10.1021/acs.inorgchem.8b01023,JICHOV,393.0,0.00117,0.0,,,,,,,,
10.1021/acs.inorgchem.8b01023,JICHOV,403.0,0.00137,0.0,,,,,,,,
10.1021/acs.inorgchem.8b01023,JICHOV,413.0,0.00153,0.0,,,,,,,,
10.1021/acs.inorgchem.8b01023,JICHOV,423.0,0.00198,0.0,,,,,,,,
10.1021/jacs.7b09163,NENU,343.0,0.0182,90.0,0.57,imidazole,,,,,,
10.1021/jacs.7b09163,NENU,332.9892444,0.011816597,90.0,0.57,imidazole,,,,,,
10.1021/jacs.7b09163,NENU,322.8858243,0.006669731,90.0,0.57,imidazole,,,,,,
10.1021/jacs.7b09163,NENU,312.9165702,0.003978865,90.0,0.57,imidazole,,,,,,
10.1021/jacs.7b09163,NENU,302.970627,0.001710157,90.0,0.57,imidazole,,,,,,
10.1021/jacs.7b09163,NENU,297.8850164,0.001005583,90.0,0.57,imidazole,,,,,,
10.1021/jacs.7b09163,NENU,343.0,2.14e-05,50.0,,imidazole,,,,,,
10.1021/jacs.7b09163,NENU,343.0,5.77e-05,60.0,,imidazole,,,,,,
10.1021/jacs.7b09163,NENU,343.0,0.00013227,70.0,,imidazole,,,,,,
10.1021/jacs.7b09163,NENU,343.0,0.001206452,80.0,,imidazole,,,,,,
10.1021/jacs.8b06582,KAUST7,298.0,0.0067,95.0,0.19,,,123.09550559302993,0.099,,,
10.1021/jacs.8b06582,KAUST7,303.0,0.0074,95.0,0.19,,,123.09550559302993,0.099,,,
10.1021/jacs.8b06582,KAUST7,313.0,0.0093,95.0,0.19,,,123.09550559302993,0.099,,,
10.1021/jacs.8b06582,KAUST7,323.0,0.011,95.0,0.19,,,123.09550559302993,0.099,,,
10.1021/jacs.8b06582,KAUST7,298.0,0.0067,95.0,,,,123.09550559302993,0.099,,,
10.1021/jacs.8b06582,KAUST7,298.0,3.3e-05,80.0,,,,78.33350355920085,0.063,,,
10.1021/jacs.8b06582,KAUST7,298.0,5.6e-06,70.0,,,,64.6562251599753,0.052,,,
10.1021/jacs.8b06582,KAUST7,298.0,1.4e-06,60.0,,,,57.19589148767047,0.046,,,
10.1021/jacs.8b06582,KAUST7,298.0,2.2e-07,50.0,,,,51.35196344436501,0.0413,,,
10.1021/jacs.8b06582,KAUST7,298.0,2.9e-08,40.0,,,,46.37840766282845,0.0373,,,
10.1021/jacs.8b06582,KAUST7,363.0,0.02,95.0,0.19,,,123.09550559302993,0.099,,,
10.1016/j.jssc.2015.05.012,WUHBAE,318.15,1.96e-05,95.0,1.4,,2 Co,125.0,,,,
10.1016/j.jssc.2015.05.012,WUHBAE,298.0,1.73e-07,95.0,1.4,,2 Co,125.0,,,,
10.1016/j.jssc.2015.05.012,WUHBAE,318.0,2.15e-08,65.0,,,,70.0,,,,
10.1016/j.poly.2019.04.059,EGIPUI,373.0,6.08e-05,98.0,0.4,,,93.25417090381056,0.075,,,
10.1016/j.poly.2019.04.059,EGIPUI,303.0,5.23e-07,98.0,0.4,,,93.25417090381056,0.075,,,
10.1016/j.poly.2019.04.059,EGIPUI,323.0,1.94e-08,68.0,,,,87.90759843865874,0.0707,,,
10.1016/j.poly.2019.04.059,EGIPUI,373.0,3.18e-07,68.0,,,,87.90759843865874,0.0707,,,
10.1016/j.poly.2019.04.059,EGIPUI,303.0,1.33e-08,75.0,0.77,,,90.51871522396544,0.0728,,,
10.1016/j.poly.2019.04.059,EGIPUI,303.0,2.84e-08,85.0,,,,92.0107819584264,0.074,,,
10.1016/j.poly.2019.04.059,EGIPUI,303.0,6.24e-08,93.0,,,,92.8811542201953,0.0747,,,
10.1016/j.poly.2019.04.059,EGIPUI,313.0,2.84e-08,75.0,0.77,,,90.51871522396544,0.0728,,,
10.1016/j.poly.2019.04.059,EGIPUI,313.0,8.79e-08,85.0,,,,92.0107819584264,0.074,,,
10.1016/j.poly.2019.04.059,EGIPUI,313.0,1.25e-07,93.0,,,,92.8811542201953,0.0747,,,
10.1016/j.poly.2019.04.059,EGIPUI,313.0,6.82e-07,98.0,0.4,,,93.25417090381056,0.075,,,
10.1016/j.poly.2019.04.059,EGIPUI,323.0,6.24e-08,75.0,0.77,,,90.51871522396544,0.0728,,,
10.1016/j.poly.2019.04.059,EGIPUI,323.0,1.4e-07,85.0,,,,92.0107819584264,0.074,,,
10.1016/j.poly.2019.04.059,EGIPUI,323.0,2.11e-07,93.0,,,,92.8811542201953,0.0747,,,
10.1016/j.poly.2019.04.059,EGIPUI,323.0,9.9e-07,98.0,0.4,,,93.25417090381056,0.075,,,
10.1016/j.poly.2019.04.059,EGIPUI,333.0,2.61e-08,68.0,,,,87.90759843865874,0.0707,,,
10.1016/j.poly.2019.04.059,EGIPUI,333.0,1.14e-07,75.0,0.77,,,90.51871522396544,0.0728,,,
10.1016/j.poly.2019.04.059,EGIPUI,333.0,2.27e-07,85.0,,,,92.0107819584264,0.074,,,
10.1016/j.poly.2019.04.059,EGIPUI,333.0,4.25e-07,93.0,,,,92.8811542201953,0.0747,,,
10.1016/j.poly.2019.04.059,EGIPUI,333.0,2.06e-06,98.0,0.4,,,93.25417090381056,0.075,,,
10.1016/j.poly.2019.04.059,EGIPUI,343.0,4.29e-08,68.0,,,,87.90759843865874,0.0707,,,
10.1016/j.poly.2019.04.059,EGIPUI,343.0,1.93e-07,75.0,0.77,,,90.51871522396544,0.0728,,,
10.1016/j.poly.2019.04.059,EGIPUI,343.0,4.85e-07,85.0,,,,92.0107819584264,0.074,,,
10.1016/j.poly.2019.04.059,EGIPUI,343.0,1.53e-06,93.0,,,,92.8811542201953,0.0747,,,
10.1016/j.poly.2019.04.059,EGIPUI,343.0,1e-05,98.0,0.4,,,93.25417090381056,0.075,,,
10.1016/j.poly.2019.04.059,EGIPUI,353.0,6.81e-08,68.0,,,,87.90759843865874,0.0707,,,
10.1016/j.poly.2019.04.059,EGIPUI,353.0,3.78e-07,75.0,0.77,,,90.51871522396544,0.0728,,,
10.1016/j.poly.2019.04.059,EGIPUI,353.0,9.76e-07,85.0,,,,92.0107819584264,0.074,,,
10.1016/j.poly.2019.04.059,EGIPUI,353.0,4.17e-06,93.0,,,,92.8811542201953,0.0747,,,
10.1016/j.poly.2019.04.059,EGIPUI,363.0,1.45e-07,68.0,,,,87.90759843865874,0.0707,,,
10.1016/j.poly.2019.04.059,EGIPUI,363.0,7.99e-06,93.0,,,,92.8811542201953,0.0747,,,
10.1016/j.poly.2019.04.059,EGIPUI,363.0,2.26e-05,98.0,0.4,,,93.25417090381056,0.075,,,
10.1016/j.poly.2019.04.059,EGIPUI,373.0,4.1e-06,75.0,0.77,,,90.51871522396544,0.0728,,,
10.1016/j.poly.2019.04.059,EGIPUI,373.0,3.27e-05,85.0,,,,92.0107819584264,0.074,,,
10.1016/j.poly.2019.04.059,EGIPUI,373.0,4.32e-05,93.0,,,,92.8811542201953,0.0747,,,
10.1039/C3CC41939H,YIBZIU,300.0,0.0034,98.0,0.61,Me2NH,1,38.48797250859106,,,,0.03
10.1039/C3CC41939H,YIBZIU,278.0,0.000565,98.0,0.61,Me2NH,,38.48797250859106,,,,0.03
10.1039/C3CC41939H,YIBZIU,283.0,0.000822,98.0,0.61,Me2NH,,38.48797250859106,,,,0.03
10.1039/C3CC41939H,YIBZIU,288.0,0.00113,98.0,0.61,Me2NH,,38.48797250859106,,,,0.03
10.1039/C3CC41939H,YIBZIU,293.0,0.00181,98.0,0.61,Me2NH,,38.48797250859106,,,,0.03
10.1039/C3CC41939H,YIBZIU,298.0,0.00301,98.0,0.61,Me2NH,,38.48797250859106,,,,0.03
10.1039/C3CC41939H,YIBZIU,305.0,0.00348,98.0,0.61,Me2NH,,38.48797250859106,,,,0.03
10.1039/C4CC00607K,HOGJUK,298.0,0.00071,74.0,,NH3,1,,,,,
10.1039/C4CC00607K,HOGJUK,298.0,0.00033,62.0,,NH3,,,,,,
10.1039/C4CC00607K,HOGJUK,298.0,0.0001,56.0,,NH3,,,,,,
10.1039/C4CC00607K,HOGJUK,298.0,1.2e-05,44.0,,NH3,,,,,,
10.1039/C4CC00607K,HOGJUK,298.0,1.8e-06,33.0,,NH3,,,,,,
10.1039/C4CC00607K,HOGJUK,298.0,7.7e-07,27.0,,NH3,,,,,,
10.1039/C4CC00607K,HOGJUK,298.0,1.6e-07,20.0,,NH3,,,,,,
10.1039/C4CC00607K,HOGJUK,298.0,9.1e-09,9.5,,NH3,,,,,,
10.1039/C5CC01732G,KUKMUA,368.0,0.00074,95.0,1.32,DMF,,,,,,
10.1039/C5CC01732G,KUKMUA,308.0,1.8e-07,95.0,1.32,DMF,,,,,,
10.1039/C5CC01732G,KUKMUA,357.8240007,0.000291197,95.0,1.32,DMF,,,,,,
10.1039/C5CC01732G,KUKMUA,347.7450472,2.72e-05,95.0,1.32,DMF,,,,,,
10.1039/C5CC01732G,KUKMUA,338.0205516,9.95e-06,95.0,1.32,DMF,,,,,,
10.1039/C5CC01732G,KUKMUA,327.938741,2.74e-06,95.0,1.32,DMF,,,,,,
10.1039/C5CC01732G,KUKMUA,318.1450869,1.38e-06,95.0,1.32,DMF,,,,,,
10.1039/C5CC05647K,ZULMOK,298.0,2.16e-06,95.0,0.3,,R1,,,,,
10.1039/C5CC05647K,ZULMOK,298.0,1.21e-11,50.0,,,R1,,,,,
10.1039/C5CC05647K,ZULMOK,298.0,1.8e-10,60.0148,,,,,,,,
10.1039/C5CC05647K,ZULMOK,298.0,5.8e-09,70.1335,,,,,,,,
10.1039/C5CC05647K,ZULMOK,298.0,1.77e-07,80.089,,,,,,,,
10.1039/C5CC05647K,ZULMOK,298.0,1.26e-06,90.0445,,,,,,,,
10.1039/C5CC05647K,ZULMOK,318.4368572,5.34e-06,95.0,0.3,,,,,,,
10.1039/C5CC05647K,ZULMOK,312.7453096,4.41e-06,95.0,0.3,,,,,,,
10.1039/C5CC05647K,ZULMOK,307.0215836,3.76e-06,95.0,0.3,,,,,,,
10.1039/C5CC05647K,ZULMOK,301.57543,3.14e-06,95.0,0.3,,,,,,,
10.1039/C5CC05647K,ZULMOK,284.9766034,1.91e-06,95.0,0.3,,,,,,,
10.1039/C5TA10765B,MAFLOX,398.0,0.000265,0.0,0.18,hydroquinone,FJU-31@Hq,,,,,
10.1039/C5TA10765B,MAFLOX,233.0,3.24e-06,0.0,0.18,hydroquinone,FJU-31@Hq,,,,,
10.1039/C5TA10765B,MAFLOX,243.0,1.49e-05,0.0,0.18,hydroquinone,FJU-31@Hq,,,,,
10.1039/C5TA10765B,MAFLOX,303.0,5.42e-05,0.0,0.18,hydroquinone,FJU-31@Hq,,,,,
10.1039/C5TA10765B,MAFLOX,400.243348,0.000270142,0.0,0.18,hydroquinone,FJU-31@Hq,,,,,
10.1039/C5TA10765B,MAFLOX,374.1492781,0.000192136,0.0,0.18,hydroquinone,FJU-31@Hq,,,,,
10.1039/C5TA10765B,MAFLOX,356.9490848,0.000157648,0.0,0.18,hydroquinone,FJU-31@Hq,,,,,
10.1039/C5TA10765B,MAFLOX,340.3814996,0.000119267,0.0,0.18,hydroquinone,FJU-31@Hq,,,,,
10.1039/C5TA10765B,MAFLOX,322.8962502,8.71e-05,0.0,0.18,hydroquinone,FJU-31@Hq,,,,,
10.1039/C5TA10765B,MAFLOX,300.1362619,4.88e-05,0.0,0.18,hydroquinone,FJU-31@Hq,,,,,
10.1039/C5TA10765B,MAFLOX,285.8384213,4.17e-05,0.0,0.18,hydroquinone,FJU-31@Hq,,,,,
10.1039/C5TA10765B,MAFLOX,268.4016147,2.96e-05,0.0,0.18,hydroquinone,FJU-31@Hq,,,,,
10.1039/C5TA10765B,MAFLOX,254.4335038,1.99e-05,0.0,0.18,hydroquinone,FJU-31@Hq,,,,,
10.1039/C5TA10765B,MAFLOX,238.3534543,7.98e-06,0.0,0.18,hydroquinone,FJU-31@Hq,,,,,
10.1039/C7CE01589E,FERYAF,368.0,0.00647,97.0,,,1,74.60333672304843,0.06,,,
10.1039/C7CE01589E,FERNUO,368.0,0.0109,97.0,,,2,89.52400406765811,0.072,,,
10.1039/C7CE01589E,FERYAF,298.0,7.44e-09,65.0,,,1,56.449858120439984,0.0454,,,
