Repository: seunghhs/ProtonMOF

# ProtonMOF

We developed a database of proton-conductive Metal-Organic Frameworks (MOFs) and applied machine learning techniques (transformer-based models) to predict their proton conductivity.

# download pre-trained moftransformer
$ moftransformer download pretrain_model
```

# If you want to use an already-trained model, edit the 'test/ckpt_path' part of the config file
$ python protonmof/train_freeze.py config/config_freeze_test.yml --test True
$ python protonmof/train_unfreeze.py config/config_unfreeze_test.yml --test True
```

File: protonmof/database/all_data.csv (part 7 of 7)
10.1021/acsaem.1c01541,RUBTAK,303.0,1.27e-05,49.7119,,"imidazole,H2SO4",IL@UiO-66,227.0,,,,
10.1021/acsaem.1c01541,RUBTAK,303.0,5.07e-05,59.6091,,"imidazole,H2SO4",IL@UiO-66,247.0,,,,
10.1021/acsaem.1c01541,RUBTAK,303.0,0.000754988,69.7737,,"imidazole,H2SO4",IL@UiO-66,260.0,,,,
10.1021/acsaem.1c01541,RUBTAK,303.0,0.014610329,79.6708,,"imidazole,H2SO4",IL@UiO-66,441.0,,,,
10.1039/C7CE01589E,FERNUO,298.0,2.58e-08,65.0,,,2,67.14300305074359,0.054,,,
10.1039/C7CE01589E,FERYAF,298.0,8.32e-08,75.0,,,1,63.41283621459116,0.051,,,
10.1039/C7CE01589E,FERNUO,298.0,7.8e-07,75.0,,,2,74.2303200394332,0.0597,,,
10.1039/C7CE01589E,FERYAF,298.0,6.79e-05,97.0,,,1,74.60333672304843,0.06,,,
10.1039/C7CE01589E,FERNUO,298.0,9.57e-05,97.0,,,2,89.52400406765811,0.072,,,
10.1039/C7CE01589E,FERYAF,298.0,1.44e-06,85.0162,,,1,69.62978094151187,0.056,,,
10.1039/C7CE01589E,FERNUO,298.0,6.84e-06,85.0779,,,2,82.06367039535328,0.066,,,
10.1039/C7CE01589E,FERYAF,332.8285434,0.004420328,97.0,1.05,,,74.60333672304843,0.06,,,
10.1039/C7CE01589E,FERYAF,327.7603154,0.002663723,97.0,1.05,,,74.60333672304843,0.06,,,
10.1039/C7CE01589E,FERYAF,323.0548062,0.001419854,97.0,1.05,,,74.60333672304843,0.06,,,
10.1039/C7CE01589E,FERYAF,317.8679958,0.000781249,97.0,1.05,,,74.60333672304843,0.06,,,
10.1039/C7CE01589E,FERYAF,312.846086,0.000470911,97.0,1.05,,,74.60333672304843,0.06,,,
10.1039/C7CE01589E,FERYAF,307.9794393,0.000258979,97.0,1.05,,,74.60333672304843,0.06,,,
10.1039/C7CE01589E,FERYAF,302.7055825,0.000134152,97.0,1.05,,,74.60333672304843,0.06,,,
10.1039/C7CE01589E,FERYAF,297.7892129,5.96e-05,97.0,1.05,,,74.60333672304843,0.06,,,
10.1039/C7CE01589E,FERYAF,362.426518,0.006971222,97.0,0.12,,,74.60333672304843,0.06,,,
10.1039/C7CE01589E,FERYAF,357.4505199,0.00670628,97.0,0.12,,,74.60333672304843,0.06,,,
10.1039/C7CE01589E,FERYAF,352.6068222,0.006464991,97.0,0.12,,,74.60333672304843,0.06,,,
10.1039/C7CE01589E,FERYAF,347.7414195,0.006093076,97.0,0.12,,,74.60333672304843,0.06,,,
10.1039/C7CE01589E,FERYAF,342.9696369,0.005915301,97.0,0.12,,,74.60333672304843,0.06,,,
10.1039/C7CE01589E,FERYAF,337.8629493,0.005530388,97.0,0.12,,,74.60333672304843,0.06,,,
10.1039/C7CE01589E,FERNUO,347.743838,0.008366111,97.0,0.76,,,89.52400406765811,0.072,,,
10.1039/C7CE01589E,FERNUO,342.909657,0.004763722,97.0,0.76,,,89.52400406765811,0.072,,,
10.1039/C7CE01589E,FERNUO,337.8994817,0.002714444,97.0,0.76,,,89.52400406765811,0.072,,,
10.1039/C7CE01589E,FERNUO,333.0336031,0.001494783,97.0,0.76,,,89.52400406765811,0.072,,,
10.1039/C7CE01589E,FERNUO,328.014039,0.001044678,97.0,0.76,,,89.52400406765811,0.072,,,
10.1039/C7CE01589E,FERNUO,322.8618474,0.000781915,97.0,0.76,,,89.52400406765811,0.072,,,
10.1039/C7CE01589E,FERNUO,317.8690062,0.000585093,97.0,0.76,,,89.52400406765811,0.072,,,
10.1039/C7CE01589E,FERNUO,313.029215,0.000395323,97.0,0.76,,,89.52400406765811,0.072,,,
10.1039/C7CE01589E,FERNUO,307.8201715,0.000327925,97.0,0.76,,,89.52400406765811,0.072,,,
10.1039/C7CE01589E,FERNUO,302.7825718,0.000180942,97.0,0.76,,,89.52400406765811,0.072,,,
10.1039/C7CE01589E,FERNUO,297.9063144,8.42e-05,97.0,0.76,,,89.52400406765811,0.072,,,
10.1039/C7CE01589E,FERNUO,367.8296213,0.010411026,97.0,0.19,,,89.52400406765811,0.072,,,
10.1039/C7CE01589E,FERNUO,362.7762541,0.009908857,97.0,0.19,,,89.52400406765811,0.072,,,
10.1039/C7CE01589E,FERNUO,357.8611356,0.009393709,97.0,0.19,,,89.52400406765811,0.072,,,
10.1039/C7CE01589E,FERNUO,352.8382307,0.008297262,97.0,0.19,,,89.52400406765811,0.072,,,
10.1039/C7DT03474A,KEKLEU,353.0,2.7e-05,95.0,0.4,,3,,,,,
10.1039/C7DT03474A,KEKLEU,342.6206367,2.02e-05,95.0,0.4,,,,,,,
10.1039/C7DT03474A,KEKLEU,333.0868491,1.21e-05,95.0,0.4,,,,,,,
10.1039/C7DT03474A,KEKLEU,323.0235,7.64e-06,95.0,0.4,,,,,,,
10.1039/C7DT03474A,KEKLEU,312.9625978,4.83e-06,95.0,0.4,,,,,,,
10.1039/C7DT03474A,KEKLEU,303.1414549,3.18e-06,95.0,0.4,,,,,,,
10.1039/C7DT03474A,KEKLEU,298.1052431,2.48e-06,95.0,0.4,,,,,,,
10.1039/C8DT03659D,AGEVAM,298.0,0.00011,98.0,0.41,,SCU-66,,,,,
10.1039/C8DT03659D,AGEVAM,313.0,0.00031,98.0,0.41,,SCU-66,,,,,
10.1039/C8DT03659D,AGEVAM,328.0,0.00062,98.0,0.41,,SCU-66,,,,,
10.1039/C8DT03659D,AGEVAM,343.0,0.00099,98.0,0.41,,SCU-66,,,,,
10.1039/C8DT03659D,AGEVAM,358.0,0.0013,98.0,0.41,,SCU-66,,,,,
10.1039/C8SC03022G,RIMRUD,298.0,2.1e-05,99.0,,DMF,MFM-510,58.0,,,,
10.1039/C8SC03022G,RIMRUD,343.2604248,1.35e-06,90.0,0.63,DMF,MFM-510,40.0,,,,
10.1039/C8SC03022G,RIMRUD,332.751019,8.02e-07,90.0,0.63,DMF,MFM-510,40.0,,,,
10.1039/C8SC03022G,RIMRUD,323.0005459,3.49e-07,90.0,0.63,DMF,MFM-510,40.0,,,,
10.1039/C8SC03022G,RIMRUD,312.8607676,1.76e-07,90.0,0.63,DMF,MFM-510,40.0,,,,
10.1039/C8SC03022G,RIMRUD,302.8962944,9.65e-08,90.0,0.63,DMF,MFM-510,40.0,,,,
10.1002/chem.201203154,YEGSAE02,298.31,4.05e-07,98.0,,,1,,,,,
10.1002/chem.201203154,YEGSAE02,313.407,1.26e-06,98.0,,,1,,,,,
10.1002/chem.201203154,YEGSAE02,328.136,1.09e-05,98.0,,,1,,,,,
10.1002/chem.201203154,YEGSAE02,342.864,3.96e-05,98.0,,,1,,,,,
10.1002/chem.201203154,YEGSAE02,357.961,0.000133552,98.0,,,1,,,,,
10.1002/chem.201203154,YEGSAE02,373.058,0.000162454,98.0,,,1,,,,,
10.1002/chem.201203154,GEYMOO,373.1761018,0.001871482,98.0,1.02,,3,30.32,,,,
10.1002/chem.201203154,GEYMOO,358.1815837,0.000238157,98.0,1.02,,3,30.32,,,,
10.1002/chem.201203154,GEYMOO,343.2981338,5.62e-05,98.0,1.02,,3,30.32,,,,
10.1002/chem.201203154,GEYMOO,328.0075835,1.55e-05,98.0,1.02,,3,30.32,,,,
10.1002/chem.201203154,GEYMOO,312.8607676,3.15e-06,98.0,1.02,,3,30.32,,,,
10.1002/chem.201203154,GEYMOO,297.7369018,5.78e-07,98.0,1.02,,3,30.32,,,,
10.1002/chem.201203154,GEYMOO,298.0,9.1e-09,35.061,,,3,3.37,,,,
10.1002/chem.201203154,GEYMOO,298.0,3.02e-08,60.061,,,3,10.11,,,,
10.1002/chem.201203154,GEYMOO,298.0,7.54e-08,75.0,,,3,13.85,,,,
10.1002/chem.201203154,GEYMOO,298.0,2.5e-07,85.061,,,3,21.9,,,,
10.1002/chem.201203154,GEYMOO,298.0,3e-07,98.0,1.02,,3,30.32,,,,
10.1002/chem.201203154,GEYMOO,343.0,9.54e-07,35.061,,,3,3.37,,,,
10.1002/chem.201203154,GEYMOO,343.0,8.48e-06,59.7561,,,3,10.11,,,,
10.1002/chem.201203154,GEYMOO,343.0,1.84e-05,75.0,,,3,13.85,,,,
10.1002/chem.201203154,GEYMOO,343.0,2.28e-05,85.061,,,3,21.9,,,,
10.1002/chem.201203154,GEYMOO,343.0,5.69e-05,98.0,1.02,,3,30.32,,,,
10.1002/chem.201203154,GEYMOO,373.0,0.000156,35.0,,,3,3.37,,,,
10.1002/chem.201203154,GEYMOO,373.0,0.000505918,59.7561,,,3,10.11,,,,
10.1002/chem.201203154,GEYMOO,373.0,0.000772254,75.0,,,3,13.85,,,,
10.1002/chem.201203154,GEYMOO,373.0,0.001676834,84.7561,,,3,21.9,,,,
10.1002/chem.201203154,GEYMOO,373.0,0.001930679,98.0,1.02,,3,30.32,,,,
10.1002/chem.201501515,DUGGOD,317.967,5.4e-08,95.0,0.34,,,118.0,,,,
10.1002/chem.201501515,DUGGOD,333.014,2.48e-07,95.0,0.34,,,118.0,,,,
10.1002/chem.201501515,DUGGOD,348.151,3.44e-07,95.0,0.34,,,118.0,,,,
10.1002/chem.201501515,DUGGOD,358.245,1.83e-06,95.0,0.34,,,118.0,,,,
10.1002/chem.201501515,DUGGOD,368.0,1.84e-06,95.0,0.34,,,118.0,,,,
10.1002/chem.201601964,ZALZIY,298.0,8.43e-10,95.0,0.76,,1H2O,,,,,
10.1002/chem.201601964,ZALZIY,353.0,4.78e-08,95.0,0.76,,1H2O,,,,,
10.1002/chem.201601964,ZALZIY,342.8873169,2.5e-08,95.0,0.76,,1H2O,,,,,
10.1002/chem.201601964,ZALZIY,337.6291009,1.68e-08,95.0,0.76,,1H2O,,,,,
10.1002/chem.201601964,ZALZIY,327.9204596,7.55e-09,95.0,0.76,,1H2O,,,,,
10.1002/chem.201601964,ZALZIY,317.4875307,2.85e-09,95.0,0.76,,1H2O,,,,,
10.1002/chem.201601964,ZALZIY,307.3990962,1.29e-09,95.0,0.76,,1H2O,,,,,
10.1002/chem.201601964,ZALZIY,297.7918733,6.61e-10,95.0,0.76,,1H2O,,,,,
10.1002/ejic.201700157,HASNIB,353.0,0.0046,98.0,0.13,imidazole,1,,,,,
10.1002/ejic.201700157,HASNIB,342.8438209,0.004292581,98.0,0.13,imidazole,1,,,,,
10.1002/ejic.201700157,HASNIB,332.7676284,0.003832483,98.0,0.13,imidazole,1,,,,,
10.1002/ejic.201700157,HASNIB,322.8899946,0.00357066,98.0,0.13,imidazole,1,,,,,
10.1002/ejic.201700157,HASNIB,312.8813241,0.003166556,98.0,0.13,imidazole,1,,,,,
10.1002/ejic.201700157,HASNIB,302.9229031,0.002957017,98.0,0.13,imidazole,1,,,,,
10.1002/ejic.201700157,HASNIB,298.0,0.0028,98.0,0.13,imidazole,1,,,,,
10.1002/ejic.201700157,HASNOH,343.0,0.0077,98.0,0.11,imidazole,2,,,,,
10.1002/ejic.201700157,HASNOH,332.7155914,0.007572462,98.0,0.11,imidazole,2,,,,,
10.1002/ejic.201700157,HASNOH,322.8430853,0.006820371,98.0,0.11,imidazole,2,,,,,
10.1002/ejic.201700157,HASNOH,312.7189032,0.006180095,98.0,0.11,imidazole,2,,,,,
10.1002/ejic.201700157,HASNOH,302.8843678,0.005391422,98.0,0.11,imidazole,2,,,,,
10.1002/ejic.201700157,HASNOH,298.0,0.005,98.0,0.11,imidazole,2,,,,,
10.1021/cg401587r,WITJOA,307.0,0.0003,98.0,0.931,DMF,1,161.49,,,,
10.1021/cg401587r,WITJOA,305.0110261,0.000245906,98.0,0.931,DMF,1,161.49,,,,
10.1021/cg401587r,WITJOA,302.9320796,0.000167734,98.0,0.931,DMF,1,161.49,,,,
10.1021/cg401587r,WITJOA,300.8812813,0.000147649,98.0,0.931,DMF,1,161.49,,,,
10.1021/cg401587r,WITJOA,298.9295333,0.000119377,98.0,0.931,DMF,1,161.49,,,,
10.1021/cg401587r,WITJOA,296.9323915,9.25e-05,98.0,0.931,DMF,1,161.49,,,,
10.1021/cg401587r,WITJOA,294.9617582,7.48e-05,98.0,0.931,DMF,1,161.49,,,,
10.1021/cg401587r,WITJOA,292.8797992,5.1e-05,98.0,0.931,DMF,1,161.49,,,,
10.1021/cg401587r,WITJOA,307.0,1.56e-06,85.0,0.853,DMF,1,121.37,,,,
10.1021/cg401587r,WITJOA,304.9366189,1.16e-06,85.0,0.853,DMF,1,121.37,,,,
10.1021/cg401587r,WITJOA,302.9320796,9.79e-07,85.0,0.853,DMF,1,121.37,,,,
10.1021/cg401587r,WITJOA,300.9537223,8.26e-07,85.0,0.853,DMF,1,121.37,,,,
10.1021/cg401587r,WITJOA,298.9295333,6.68e-07,85.0,0.853,DMF,1,121.37,,,,
10.1021/cg401587r,WITJOA,296.9323915,4.96e-07,85.0,0.853,DMF,1,121.37,,,,
10.1021/cg401587r,WITJOA,294.9617582,4.01e-07,85.0,0.853,DMF,1,121.37,,,,
10.1021/cg401587r,WITJOA,293.0171093,3.38e-07,85.0,0.853,DMF,1,121.37,,,,
10.1021/cg401587r,WITJOA,307.0,4.54e-07,75.0,0.697,DMF,1,96.69,,,,
10.1021/cg401587r,WITJOA,305.0854697,4.01e-07,75.0,0.697,DMF,1,96.69,,,,
10.1021/cg401587r,WITJOA,303.0798979,3.53e-07,75.0,0.697,DMF,1,96.69,,,,
10.1021/cg401587r,WITJOA,300.9537223,2.85e-07,75.0,0.697,DMF,1,96.69,,,,
10.1021/cg401587r,WITJOA,299.0019316,2.21e-07,75.0,0.697,DMF,1,96.69,,,,
10.1021/cg401587r,WITJOA,296.9323915,1.79e-07,75.0,0.697,DMF,1,96.69,,,,
10.1021/cg401587r,WITJOA,294.9617582,1.57e-07,75.0,0.697,DMF,1,96.69,,,,
10.1021/cg401587r,WITJOA,292.9484381,1.33e-07,75.0,0.697,DMF,1,96.69,,,,
10.1021/cg401587r,WITJOA,307.0,3.33e-08,51.0,0.515,DMF,1,59.14,,,,
10.1021/cg401587r,WITJOA,305.0110261,2.75e-08,51.0,0.515,DMF,1,59.14,,,,
10.1021/cg401587r,WITJOA,303.0055117,2.32e-08,51.0,0.515,DMF,1,59.14,,,,
10.1021/cg401587r,WITJOA,301.0271045,1.96e-08,51.0,0.515,DMF,1,59.14,,,,
10.1021/cg401587r,WITJOA,298.9295333,1.8e-08,51.0,0.515,DMF,1,59.14,,,,
10.1021/cg401587r,WITJOA,297.0038254,1.58e-08,51.0,0.515,DMF,1,59.14,,,,
10.1021/cg401587r,WITJOA,295.032247,1.52e-08,51.0,0.515,DMF,1,59.14,,,,
10.1021/cg401587r,WITJOA,292.9484381,1.23e-08,51.0,0.515,DMF,1,59.14,,,,
10.1021/acs.cgd.6b00776,ABAYIO,292.0,7.26e-08,33.0,,Me2NH,2,,,,,
10.1021/acs.cgd.6b00776,ABAYIO,292.0,7.01e-06,53.0,,Me2NH,2,,,,,
10.1021/acs.cgd.6b00776,ABAYIO,292.0,0.00026,65.0,,Me2NH,2,,,,,
10.1002/asia.202100145,ISESOR,303.0,0.000111,98.0,0.56,,,,,,,
10.1002/asia.202100145,ISESOR,333.0,0.000619,98.0,0.56,,,,,,,
10.1002/ejic.201600203,EFEDAX,317.981201,0.000485713,95.0,,Cl,CoCa-Cl,,,,,
10.1002/ejic.201600203,EFEDAX,308.0534411,0.000223144,95.0,,Cl,CoCa-Cl,,,,,
10.1002/ejic.201600203,EFEDAX,288.0018432,6.56e-05,95.0,,Cl,CoCa-Cl,,,,,
10.1002/ejic.201600203,EFEDAX,298.0,1.45e-07,40.0,,Cl,CoCa-Cl,,,,,
10.1002/ejic.201600203,EFEDAX,298.0,4.06e-07,49.8962,,Cl,CoCa-Cl,,,,,
10.1002/ejic.201600203,EFEDAX,298.0,1.54e-06,60.1387,,Cl,CoCa-Cl,,,,,
10.1002/ejic.201600203,EFEDAX,298.0,5.16e-06,69.9667,,Cl,CoCa-Cl,,,,,
10.1002/ejic.201600203,EFEDAX,298.0,1.54e-05,79.9344,,Cl,CoCa-Cl,,,,,
10.1002/ejic.201600203,EFEDAX,298.0,6.06e-05,90.0379,,Cl,CoCa-Cl,,,,,
10.1002/ejic.201600203,EFEDAX,298.0,0.00014,95.0,,Cl,CoCa-Cl,,,,,
10.1016/j.apsusc.2019.144484,XUMPON,323.0,7.41e-08,68.0,,,1(Co),244.94762224067568,0.197,,,
10.1016/j.apsusc.2019.144484,XUMPON,333.0,1.39e-07,68.0,,,1(Co),244.94762224067568,0.197,,,
10.1016/j.apsusc.2019.144484,XUMPON,343.0,1.91e-07,68.0,,,1(Co),244.94762224067568,0.197,,,
10.1016/j.apsusc.2019.144484,XUMPON,353.0,4.37e-07,68.0,,,1(Co),244.94762224067568,0.197,,,
10.1016/j.apsusc.2019.144484,XUMPON,363.0,5.2e-07,68.0,,,1(Co),244.94762224067568,0.197,,,
10.1016/j.apsusc.2019.144484,XUMPON,373.0,1e-06,68.0,,,1(Co),244.94762224067568,0.197,,,
10.1016/j.apsusc.2019.144484,XUMPON,303.0,3.22e-09,75.0,,,1(Co),252.40795591298053,0.203,,,
10.1016/j.apsusc.2019.144484,XUMPON,313.0,1.65e-08,75.0,,,1(Co),252.40795591298053,0.203,,,
10.1016/j.apsusc.2019.144484,XUMPON,323.0,8.11e-08,75.0,,,1(Co),252.40795591298053,0.203,,,
10.1016/j.apsusc.2019.144484,XUMPON,333.0,1.47e-07,75.0,,,1(Co),252.40795591298053,0.203,,,
10.1016/j.apsusc.2019.144484,XUMPON,343.0,2.55e-07,75.0,,,1(Co),252.40795591298053,0.203,,,
10.1016/j.apsusc.2019.144484,XUMPON,353.0,6.33e-07,75.0,,,1(Co),252.40795591298053,0.203,,,
10.1016/j.apsusc.2019.144484,XUMPON,363.0,1.28e-06,75.0,,,1(Co),252.40795591298053,0.203,,,
10.1016/j.apsusc.2019.144484,XUMPON,373.0,2.37e-06,75.0,,,1(Co),252.40795591298053,0.203,,,
10.1016/j.apsusc.2019.144484,XUMPON,303.0,1.17e-08,85.0,,,1(Co),256.13812274913295,0.206,,,
10.1016/j.apsusc.2019.144484,XUMPON,313.0,7.72e-08,85.0,,,1(Co),256.13812274913295,0.206,,,
10.1016/j.apsusc.2019.144484,XUMPON,323.0,1.61e-07,85.0,,,1(Co),256.13812274913295,0.206,,,
10.1016/j.apsusc.2019.144484,XUMPON,333.0,3.97e-07,85.0,,,1(Co),256.13812274913295,0.206,,,
10.1016/j.apsusc.2019.144484,XUMPON,343.0,5.82e-07,85.0,,,1(Co),256.13812274913295,0.206,,,
10.1016/j.apsusc.2019.144484,XUMPON,353.0,8.87e-07,85.0,,,1(Co),256.13812274913295,0.206,,,
10.1016/j.apsusc.2019.144484,XUMPON,363.0,2.05e-06,85.0,,,1(Co),256.13812274913295,0.206,,,
10.1016/j.apsusc.2019.144484,XUMPON,373.0,5.6e-05,85.0,,,1(Co),256.13812274913295,0.206,,,
10.1016/j.apsusc.2019.144484,XUMPON,303.0,4.73e-08,93.0,,,1(Co),259.86828958528537,0.209,,,
10.1016/j.apsusc.2019.144484,XUMPON,313.0,2.54e-07,93.0,,,1(Co),259.86828958528537,0.209,,,
10.1016/j.apsusc.2019.144484,XUMPON,323.0,1.13e-06,93.0,,,1(Co),259.86828958528537,0.209,,,
10.1016/j.apsusc.2019.144484,XUMPON,333.0,2.03e-06,93.0,,,1(Co),259.86828958528537,0.209,,,
10.1016/j.apsusc.2019.144484,XUMPON,343.0,4.6e-06,93.0,,,1(Co),259.86828958528537,0.209,,,
10.1016/j.apsusc.2019.144484,XUMPON,353.0,9.68e-06,93.0,,,1(Co),259.86828958528537,0.209,,,
10.1016/j.apsusc.2019.144484,XUMPON,363.0,1.53e-05,93.0,,,1(Co),259.86828958528537,0.209,,,
10.1016/j.apsusc.2019.144484,XUMPON,373.0,7e-05,93.0,,,1(Co),259.86828958528537,0.209,,,
10.1016/j.apsusc.2019.144484,XUMPON,303.0,8.33e-07,98.0,,,1(Co),262.35506747605365,0.211,,,
10.1016/j.apsusc.2019.144484,XUMPON,313.0,1.15e-06,98.0,,,1(Co),262.35506747605365,0.211,,,
10.1016/j.apsusc.2019.144484,XUMPON,323.0,1.81e-06,98.0,,,1(Co),262.35506747605365,0.211,,,
10.1016/j.apsusc.2019.144484,XUMPED,373.0,1.7e-05,93.0,,,3(Mn),179.04800813531622,0.144,,,
10.1016/j.apsusc.2019.144484,XUMPED,303.0,8.53e-07,98.0,,,3(Mn),186.5083418076211,0.15,,,
10.1016/j.apsusc.2019.144484,XUMPED,313.0,1.01e-06,98.0,,,3(Mn),186.5083418076211,0.15,,,
10.1016/j.apsusc.2019.144484,XUMPED,323.0,1.33e-06,98.0,,,3(Mn),186.5083418076211,0.15,,,
10.1016/j.apsusc.2019.144484,XUMPED,333.0,1.57e-06,98.0,,,3(Mn),186.5083418076211,0.15,,,
10.1016/j.apsusc.2019.144484,XUMPED,343.0,1.91e-05,98.0,,,3(Mn),186.5083418076211,0.15,,,
10.1016/j.apsusc.2019.144484,XUMPED,353.0,2.85e-05,98.0,,,3(Mn),186.5083418076211,0.15,,,
10.1016/j.apsusc.2019.144484,XUMPED,363.0,3.49e-05,98.0,,,3(Mn),186.5083418076211,0.15,,,
10.1016/j.apsusc.2019.144484,XUMPED,373.0,5.4e-05,98.0,,,3(Mn),186.5083418076211,0.15,,,
10.1039/C8DT01350K,DIBJAC,342.8214894,4.32e-05,100.0,0.71,,SmHEDP-H2O,101.95789352149951,0.082,,,
10.1039/C8DT01350K,DIBJAC,333.0,3.38e-05,100.0,0.71,,SmHEDP-H2O,101.95789352149951,0.082,,,
10.1039/C8DT01350K,DIBJAC,322.8305785,1.79e-05,100.0,0.71,,SmHEDP-H2O,101.95789352149951,0.082,,,
10.1039/C8DT01350K,DIBJAC,312.9870862,5.87e-06,100.0,0.71,,SmHEDP-H2O,101.95789352149951,0.082,,,
10.1039/c6cc07729c,BAMMUA,328.0,2.06e-06,65.0,0.34,,2P,,,,,
10.1039/c6cc07729c,BAMMUA,317.5520547,1.37e-06,65.0,0.34,,2P,,,,,
10.1039/c6cc07729c,BAMMUA,307.9177983,9.66e-07,65.0,0.34,,2P,,,,,
10.1039/c6cc07729c,BAMMUA,302.9788884,8.81e-07,65.0,0.34,,2P,,,,,
10.1039/c6cc07729c,BAMMUA,298.0,7.08e-07,65.0,0.34,,2P,,,,,
10.1039/c6cc07729c,BAMMUA,298.0,6.4e-05,97.0,,,2P,,,,,
10.1039/c7qi00350a,KEGKUF,303.0,9e-07,98.0,0.47,,VNU-17,381.471,,,,
10.1039/c7qi00350a,KEGKUF,313.0,1.57e-06,98.0,0.47,,VNU-17,381.471,,,,
10.1039/c7qi00350a,KEGKUF,323.0,2.71e-06,98.0,0.47,,VNU-17,381.471,,,,
10.1039/c7qi00350a,KEGKUF,333.0,4.27e-06,98.0,0.47,,VNU-17,381.471,,,,
10.1039/c7qi00350a,KEGKUF,343.0,6.65e-06,98.0,0.47,,VNU-17,381.471,,,,
10.1039/c7qi00350a,KEGKUF,343.0,3.02e-08,50.0,,,VNU-17,216.621,,,,
10.1039/c7qi00350a,KEGKUF,343.0,7.05e-08,60.0,,,VNU-17,245.232,,,,
10.1039/c7qi00350a,KEGKUF,343.0,1.5e-07,70.0,,,VNU-17,269.755,,,,
10.1039/c7qi00350a,KEGKUF,343.0,3.26e-07,80.0,,,VNU-17,294.278,,,,
10.1039/c7qi00350a,KEGKUF,343.0,7.63e-07,90.0,,,VNU-17,316.757,,,,
10.1039/c7qi00350a,KEGKUF,343.0,6.65e-06,98.0,,,VNU-17,381.471,,,,
10.1039/c9ra01584a,SOJSOC,303.0,2.05e-09,44.0,,,,,,,,
10.1039/c9ra01584a,SOJSOC,303.0,4.48e-09,58.3285,,,,,,,,
10.1039/c9ra01584a,SOJSOC,303.0,4.69e-06,76.1383,,,,,,,,
10.1039/c9ra01584a,SOJSOC,303.0,1.01e-05,98.0,,,,,,,,
10.1039/c9ra01584a,SOJSOC,348.0,0.00101,98.0,,,,,,,,
10.1039/c9ra01584a,SOJSOC,343.2144782,0.001014179,98.0,,,,,,,,
10.1039/c9ra01584a,SOJSOC,337.9440162,0.000958462,98.0,,,,,,,,
10.1039/c9ra01584a,SOJSOC,332.7288759,0.000727048,98.0,,,,,,,,
10.1039/c9ra01584a,SOJSOC,327.8796026,0.000666696,98.0,,,,,,,,
10.1039/c9ra01584a,SOJSOC,323.0,0.000249,98.0,,,,,,,,
10.1039/c9ra01584a,SOJSOC,318.0165941,0.000173703,98.0,,,,,,,,
10.1039/c9ra01584a,SOJSOC,313.0243157,5.23e-05,98.0,,,,,,,,
10.1039/c9ra01584a,SOJSOC,308.1844546,1.67e-05,98.0,,,,,,,,
10.1039/d1dt02610k,VADFAL,295.0,5.9e-10,70.0,,,Fe-CAU-53,118.66,,,,
10.1039/d1dt02610k,VADFAL,295.0,1.63e-09,75.0478,,,Fe-CAU-53,121.51,,,,
10.1039/d1dt02610k,VADFAL,295.0,9.23e-09,80.0574,,,Fe-CAU-53,124.15,,,,
10.1039/d1dt02610k,VADFAL,295.0,3.11e-08,84.9904,,,Fe-CAU-53,126.79,,,,
10.1039/d1dt02610k,VADFAL,295.0,7.8e-08,90.0,0.42,,Fe-CAU-53,130.96,,,,
10.1039/d1dt02610k,VADFAL,303.157,1.33e-07,90.0,0.42,,Fe-CAU-53,130.96,,,,
10.1039/d1dt02610k,VADFAL,313.157,1.95e-07,90.0,0.42,,Fe-CAU-53,130.96,,,,
10.1039/d2ce01610a,YIGWAQ,298.713,9.27e-05,98.0,0.39,,,,,,,
10.1039/d2ce01610a,YIGWAQ,306.898,0.000133906,98.0,0.39,,,,,,,
10.1039/d2ce01610a,YIGWAQ,316.931,0.000278112,98.0,0.39,,,,,,,
10.1039/d2ce01610a,YIGWAQ,326.964,0.000303863,98.0,0.39,,,,,,,
10.1039/d2ce01610a,YIGWAQ,336.997,0.000520172,98.0,0.39,,,,,,,
10.1039/d2ce01610a,YIGWAQ,347.03,0.000556223,98.0,0.39,,,,,,,
10.1039/d2ce01610a,YIGWAQ,356.799,0.000772532,98.0,0.39,,,,,,,
10.1039/d2ce01610a,YIGWAQ,367.0,0.00103,98.0,0.39,,,,,,,
10.1039/d2ce01610a,YIGWAQ,299.0,2.4e-06,65.0,,,,,,,,
10.1039/d2ce01610a,YIGWAQ,299.0,1.01e-05,75.1087,,,,,,,,
10.1039/d2ce01610a,YIGWAQ,299.0,3.56e-05,85.1087,,,,,,,,
10.1039/d2ce01610a,YIGWAQ,299.0,8.84e-05,95.0,,,,,,,,
10.1039/d3cc00257h,MEZGAD,293.0,0.000105,99.0,,DMA,Zn-TFBD,,,,,
10.1039/d3cc00257h,MEZGAD,303.0,0.000122,99.0,,DMA,Zn-TFBD,,,,,
10.1039/d3cc00257h,MEZGAD,313.0,0.000145,99.0,,DMA,Zn-TFBD,,,,,
10.1039/d3cc00257h,MEZGAD,323.0,0.000182,99.0,,DMA,Zn-TFBD,,,,,
10.1039/d3cc00257h,MEZGAD,333.0,0.000214,99.0,,DMA,Zn-TFBD,,,,,
10.1039/d3cc00257h,MEZGAD,343.0,0.000233,99.0,,DMA,Zn-TFBD,,,,,
10.1039/d3cc00257h,MEZGAD,353.0,0.000269,99.0,,DMA,Zn-TFBD,,,,,
10.1039/d3cc00257h,MEZGAD,363.0,0.000282,99.0,,DMA,Zn-TFBD,,,,,
10.1039/d3cc00257h,MEZGAD,293.0,3.7e-06,45.0,,DMA,Zn-TFBD,,,,,
10.1039/d3cc00257h,MEZGAD,293.0,8.3e-06,65.0,,DMA,Zn-TFBD,,,,,
10.1039/d3cc00257h,MEZGAD,293.0,9.6e-06,85.0,,DMA,Zn-TFBD,,,,,
10.1039/d3cc00257h,MEZGAD,293.0,1.1e-05,95.0,,DMA,Zn-TFBD,,,,,
10.1039/d3cc00257h,MEZGAD,293.0,1.5e-05,99.0,,DMA,Zn-TFBD,,,,,
